Repository: Ljoyce757/LLM_XRD_Eval

## File Descriptions
- Llama_test.py: initial prompt formatting and information
- Llama_test2.py: Base prompt with approximate equal and other changes (Prompt used for Chat GPT)
- Llama_test3.py: Revised prompt with all changes to the base prompt (Llama_test2.py)
- Llama_test4.py: Using the revised prompt, added ability to shuffle interpretations in prompt 
- AIF_Calculation.ipynb: file with process for creating final probabilities to compare LLMs
- csv_info_to_json.py: used to import all CSV synthesis information into the JSON file with the interpretation information
- Visualizations folder: used for all jupyter notebooks where graphs or charts were created

File: Data/prompt3/PromptTest/interpretations_llm_v2_llama101.json (part 1 of 5)
{
    "PG_1048_1": {
        "I_1": {
            "phases": [
                "V20CrO52_59",
                "V3Cr7O15_167",
                "Cr2O3_167",
                "V2O5_59"
            ],
            "weight_fraction": [
                4.340845880744318,
                46.839575795088415,
                0.0,
                48.819578324167274
            ],
            "rwp": 4.6,
            "search_result_rwp": 5.85,
            "score": 0.8275528246819571,
            "search_result_score": 0.5133332054349679,
            "dara_score": 0.8275528246819571,
            "normalized_rwp": 0.9233333333333333,
            "missing_peaks": 3,
            "extra_peaks": 11,
            "peaks_calculated": 91,
            "peaks_observed": 68,
            "flag": 30712.6,
            "normalized_flag": 0.39406223757336717,
            "excess_bkg_high_intesity_peaks": 5.839170506912444,
            "excess_bkg_low_angle_region": 7.2312083729781165,
            "excess_bkg_high_angle_region": 12.768976897689768,
            "interpretation_importance": 99.68250361650914,
            "balance_score": 0.9711,
            "LLM_phases_likelihood": {
                "V20CrO52 (space group 59)": 0.3,
                "V3Cr7O15 (space group 167)": 0.7,
                "Cr2O3 (space group 167)": 0.6,
                "V2O5 (space group 59)": 0.8
            },
            "LLM_phases_explanation": {
                "V20CrO52 (space group 59)": "V5O13 is a metastable phase and unlikely to form under the given conditions. The low temperature and short dwell time make its formation less probable.",
                "V3Cr7O15 (space group 167)": "This phase is plausible as a mixed oxide of vanadium and chromium, potentially forming under the synthesis conditions.",
                "Cr2O3 (space group 167)": "Cr2O3 is a stable oxide and may remain unreacted due to its inertness at the given temperature.",
                "V2O5 (space group 59)": "V2O5 is stable at the synthesis temperature and likely to persist as an unreacted precursor."
            },
            "LLM_interpretation_likelihood": 0.55,
            "LLM_interpretation_explanation": "The presence of V2O5 and Cr2O3 as unreacted precursors is plausible, but the formation of V20CrO52 is unlikely. The interpretation is somewhat consistent with the synthesis conditions, but the composition balance score is not optimal.",
            "normalized_score": 0.9311681819346004,
            "prior_probability": 0.7956416666666667,
            "fit_quality": 0.9259449495337556,
            "trustworthy": true,
            "posterior_probability": 0.13617179168724883,
            "adjusted_posterior_probability": 0.13617179168724883,
            "unnormalized_posterior": 0.7367203828886199
        },
        "I_2": {
            "phases": [
                "V20CrO52_59",
                "V3Cr7O15_167",
                "VCrO3_167"
            ],
            "weight_fraction": [
                53.64114686872832,
                46.35885313127168,
                0.0
            ],
            "rwp": 4.6,
            "search_result_rwp": 6.49,
            "score": 0.8296024821525843,
            "search_result_score": 0.47083148601435715,
            "dara_score": 0.8296024821525843,
            "normalized_rwp": 0.9233333333333333,
            "missing_peaks": 3,
            "extra_peaks": 11,
            "peaks_calculated": 88,
            "peaks_observed": 68,
            "flag": 31812.19,
            "normalized_flag": 0.408170678272406,
            "excess_bkg_high_intesity_peaks": 5.185533306089083,
            "excess_bkg_low_angle_region": 7.419600380589916,
            "excess_bkg_high_angle_region": 12.995049504950495,
            "interpretation_importance": 99.96527355249812,
            "balance_score": 0.9775,
            "LLM_phases_likelihood": {
                "V20CrO52 (space group 59)": 0.3,
                "V3Cr7O15 (space group 167)": 0.7,
                "VCrO3 (space group 167)": 0.1
            },
            "LLM_phases_explanation": {
                "V20CrO52 (space group 59)": "Similar to I_1, V5O13 is unlikely to form under these conditions.",
                "V3Cr7O15 (space group 167)": "This phase is plausible as a mixed oxide of vanadium and chromium.",
                "VCrO3 (space group 167)": "VCrO3 is not a known stable phase under these conditions, making its formation unlikely."
            },
            "LLM_interpretation_likelihood": 0.5,
            "LLM_interpretation_explanation": "The interpretation includes unlikely phases such as VCrO3, reducing its overall plausibility. The composition balance score is slightly better than I_1, but the phase set is not fully consistent with the synthesis conditions.",
            "normalized_score": 0.9321419798887806,
            "prior_probability": 0.7785416666666667,
            "fit_quality": 0.9262695488518157,
            "trustworthy": true,
            "posterior_probability": 0.1332918861167342,
            "adjusted_posterior_probability": 0.1332918861167342,
            "unnormalized_posterior": 0.7211394383456741
        },
        "I_3": {
            "phases": [
                "V2O5_59",
                "V3Cr7O15_167",
                "Cr2O3_167"
            ],
            "weight_fraction": [
                51.18777532726988,
                48.81222467273012,
                0.0
            ],
            "rwp": 4.74,
            "search_result_rwp": 6.46,
            "score": 0.8194400992492177,
            "search_result_score": 0.4716071790141622,
            "dara_score": 0.8194400992492177,
            "normalized_rwp": 0.9209999999999999,
            "missing_peaks": 3,
            "extra_peaks": 10,
            "peaks_calculated": 85,
            "peaks_observed": 68,
            "flag": 33451.780000000006,
            "normalized_flag": 0.42920766322655896,
            "excess_bkg_high_intesity_peaks": 6.018894009216596,
            "excess_bkg_low_angle_region": 7.040913415794481,
            "excess_bkg_high_angle_region": 13.455445544554449,
            "interpretation_importance": 95.22425653342458,
            "balance_score": 0.9744,
            "LLM_phases_likelihood": {
                "V2O5 (space group 59)": 0.8,
                "V3Cr7O15 (space group 167)": 0.7,
                "Cr2O3 (space group 167)": 0.6
            },
            "LLM_phases_explanation": {
                "V2O5 (space group 59)": "V2O5 is stable at the synthesis temperature and likely to persist as an unreacted precursor.",
                "V3Cr7O15 (space group 167)": "This phase is plausible as a mixed oxide of vanadium and chromium.",
                "Cr2O3 (space group 167)": "Cr2O3 is a stable oxide and may remain unreacted due to its inertness at the given temperature."
            },
            "LLM_interpretation_likelihood": 0.7,
            "LLM_interpretation_explanation": "This interpretation is more plausible due to the presence of stable phases like V2O5 and Cr2O3. The composition balance score is reasonable, and the phase set aligns well with the synthesis conditions.",
            "normalized_score": 0.927274943178774,
            "prior_probability": 0.8600666666666668,
            "fit_quality": 0.923091647726258,
            "trustworthy": true,
            "posterior_probability": 0.14674435499670774,
            "adjusted_posterior_probability": 0.14674435499670774,
            "unnormalized_posterior": 0.7939203564877637
        },
        "I_4": {
            "phases": [
                "V2O5_59",
                "V3Cr7O15_167",
                "VCrO3_167"
            ],
            "weight_fraction": [
                51.18744853713642,
                48.81255146286358,
                0.0
            ],
            "rwp": 4.74,
            "search_result_rwp": 6.55,
            "score": 0.8193260780417773,
            "search_result_score": 0.46661141297451697,
            "dara_score": 0.8193260780417773,
            "normalized_rwp": 0.9209999999999999,
            "missing_peaks": 3,
            "extra_peaks": 10,
            "peaks_calculated": 85,
            "peaks_observed": 68,
            "flag": 33463.06,
            "normalized_flag": 0.42935239281766574,
            "excess_bkg_high_intesity_peaks": 6.022119815668195,
            "excess_bkg_low_angle_region": 7.0485252140818195,
            "excess_bkg_high_angle_region": 13.45874587458745,
            "interpretation_importance": 95.20899082126134,
            "balance_score": 0.9744,
            "LLM_phases_likelihood": {
                "V2O5 (space group 59)": 0.8,
                "V3Cr7O15 (space group 167)": 0.7,
                "VCrO3 (space group 167)": 0.1
            },
            "LLM_phases_explanation": {
                "V2O5 (space group 59)": "V2O5 is stable at the synthesis temperature and likely to persist as an unreacted precursor.",
                "V3Cr7O15 (space group 167)": "This phase is plausible as a mixed oxide of vanadium and chromium.",
                "VCrO3 (space group 167)": "VCrO3 is not a known stable phase under these conditions, making its formation unlikely."
            },
            "LLM_interpretation_likelihood": 0.6,
            "LLM_interpretation_explanation": "The inclusion of VCrO3 reduces the plausibility of this interpretation. While V2O5 and V3Cr7O15 are plausible, the overall phase set is not fully consistent with the synthesis conditions.",
            "normalized_score": 0.927219782070154,
            "prior_probability": 0.8184000000000001,
            "fit_quality": 0.9230732606900514,
            "trustworthy": true,
            "posterior_probability": 0.13963241758259423,
            "adjusted_posterior_probability": 0.13963241758259423,
            "unnormalized_posterior": 0.7554431565487382
        },
        "I_5": {
            "phases": [
                "V20CrO52_59",
                "V3Cr7O15_167",
                "Cr2O3_167"
            ],
            "weight_fraction": [
                53.638478886360375,
                46.361521113639625,
                0.0
            ],
            "rwp": 4.6,
            "search_result_rwp": 6.39,
            "score": 0.8295806180869914,
            "search_result_score": 0.47640086472642373,
            "dara_score": 0.8295806180869914,
            "normalized_rwp": 0.9233333333333333,
            "missing_peaks": 3,
            "extra_peaks": 11,
            "peaks_calculated": 88,
            "peaks_observed": 68,
            "flag": 31824.86,
            "normalized_flag": 0.40833324244965097,
            "excess_bkg_high_intesity_peaks": 5.185941969758892,
            "excess_bkg_low_angle_region": 7.419600380589916,
            "excess_bkg_high_angle_region": 12.995049504950495,
            "interpretation_importance": 99.96225719463506,
            "balance_score": 0.9775,
            "LLM_phases_likelihood": {
                "V20CrO52 (space group 59)": 0.3,
                "V3Cr7O15 (space group 167)": 0.7,
                "Cr2O3 (space group 167)": 0.6
            },
            "LLM_phases_explanation": {
                "V20CrO52 (space group 59)": "Similar to I_1, V5O13 is unlikely to form under these conditions.",
                "V3Cr7O15 (space group 167)": "This phase is plausible as a mixed oxide of vanadium and chromium.",
                "Cr2O3 (space group 167)": "Cr2O3 is a stable oxide and may remain unreacted due to its inertness at the given temperature."
            },
            "LLM_interpretation_likelihood": 0.55,
            "LLM_interpretation_explanation": "The interpretation is similar to I_1, with unlikely phases such as V20CrO52 reducing its overall plausibility. The composition balance score is slightly better, but the phase set is not fully consistent with the synthesis conditions.",
            "normalized_score": 0.9321316130599991,
            "prior_probability": 0.7993750000000001,
            "fit_quality": 0.926266093242222,
            "trustworthy": true,
            "posterior_probability": 0.13685819079755482,
            "adjusted_posterior_probability": 0.13685819079755482,
            "unnormalized_posterior": 0.7404339582855013
        },
        "I_6": {
            "phases": [
                "V20CrO52_59",
                "Cr2O3_167",
                "VCrO3_167"
            ],
            "weight_fraction": [
                54.312066823832104,
                45.687933176167896,
                0.0
            ],
            "rwp": 4.6,
            "search_result_rwp": 6.76,
            "score": 0.8298541967569024,
            "search_result_score": 0.476884244421856,
            "dara_score": 0.8298541967569024,
            "normalized_rwp": 0.9233333333333333,
            "missing_peaks": 3,
            "extra_peaks": 11,
            "peaks_calculated": 88,
            "peaks_observed": 68,
            "flag": 31741.2,
            "normalized_flag": 0.40725983131560867,
            "excess_bkg_high_intesity_peaks": 5.18798528810788,
            "excess_bkg_low_angle_region": 7.3786869647954285,
            "excess_bkg_high_angle_region": 13.023102310231017,
            "interpretation_importance": 100.0,
            "balance_score": 0.9996,
            "LLM_phases_likelihood": {
                "V20CrO52 (space group 59)": 0.3,
                "Cr2O3 (space group 167)": 0.6,
                "VCrO3 (space group 167)": 0.1
            },
            "LLM_phases_explanation": {
                "V20CrO52 (space group 59)": "Similar to I_1, V5O13 is unlikely to form under these conditions.",
                "Cr2O3 (space group 167)": "Cr2O3 is a stable oxide and may remain unreacted due to its inertness at the given temperature.",
                "VCrO3 (space group 167)": "VCrO3 is not a known stable phase under these conditions, making its formation unlikely."
            },
            "LLM_interpretation_likelihood": 0.4,
            "LLM_interpretation_explanation": "The interpretation includes unlikely phases such as VCrO3, reducing its overall plausibility. The composition balance score is perfect, but the phase set is not fully consistent with the synthesis conditions.",
            "normalized_score": 0.9322612977954848,
            "prior_probability": 0.7497666666666668,
            "fit_quality": 0.9263093214873838,
            "trustworthy": true,
            "posterior_probability": 0.12837091270437373,
            "adjusted_posterior_probability": 0.12837091270437373,
            "unnormalized_posterior": 0.6945158522738576
        },
        "I_7": {
            "phases": [
                "VCrO3_167"
            ],
            "weight_fraction": [
                100.0
            ],
            "rwp": 9.8,
            "search_result_rwp": 12.27,
            "score": 0.30046848288501743,
            "search_result_score": 0.1313439069090482,
            "dara_score": 0.30046848288501743,
            "normalized_rwp": 0.8366666666666667,
            "missing_peaks": 37,
            "extra_peaks": 2,
            "peaks_calculated": 26,
            "peaks_observed": 68,
            "flag": 150467.75,
            "normalized_flag": 1.930597157115647,
            "excess_bkg_high_intesity_peaks": 6.180220678381692,
            "excess_bkg_low_angle_region": 16.483349191246432,
            "excess_bkg_high_angle_region": 17.8793388429752,
            "interpretation_importance": 4.970944629741566,
            "balance_score": 1,
            "LLM_phases_likelihood": {
                "VCrO3 (space group 167)": 0.1
            },
            "LLM_phases_explanation": {
                "VCrO3 (space group 167)": "VCrO3 is not a known stable phase under these conditions, making its formation unlikely."
            },
            "LLM_interpretation_likelihood": 0.1,
            "LLM_interpretation_explanation": "The interpretation is implausible due to the presence of only VCrO3, which is not expected to form under the given synthesis conditions.",
            "normalized_score": 0.5616226027809325,
            "prior_probability": 0.625,
            "fit_quality": 0.7449853120380886,
            "trustworthy": false,
            "posterior_probability": 0.08606215047555536,
            "adjusted_posterior_probability": 0.008606215047555536,
            "unnormalized_posterior": 0.46561582002380536
        },
        "I_8": {
            "phases": [
                "V2O5_59"
            ],
            "weight_fraction": [
                100.0
            ],
            "rwp": 12.69,
            "search_result_rwp": 14.17,
            "score": 0.28967502102639736,
            "search_result_score": 0.1522886563310292,
            "dara_score": 0.28967502102639736,
            "normalized_rwp": 0.7885000000000001,
            "missing_peaks": 25,
            "extra_peaks": 9,
            "peaks_calculated": 65,
            "peaks_observed": 68,
            "flag": 125241.62,
            "normalized_flag": 1.606929827318865,
            "excess_bkg_high_intesity_peaks": 6.098487944421741,
            "excess_bkg_low_angle_region": 15.27812113720643,
            "excess_bkg_high_angle_region": 17.829752066115702,
            "interpretation_importance": 0.0,
            "balance_score": 0.375,
            "LLM_phases_likelihood": {
                "V2O5 (space group 59)": 0.8
            },
            "LLM_phases_explanation": {
                "V2O5 (space group 59)": "V2O5 is stable at the synthesis temperature and likely to persist as an unreacted precursor."
            },
            "LLM_interpretation_likelihood": 0.3,
            "LLM_interpretation_explanation": "While V2O5 is plausible, the interpretation lacks other expected phases such as Cr2O3 or mixed oxides, reducing its overall plausibility.",
            "normalized_score": 0.5525369047540268,
            "prior_probability": 0.34375,
            "fit_quality": 0.709845634918009,
            "trustworthy": false,
            "posterior_probability": 0.04510151069123837,
            "adjusted_posterior_probability": 0.004510151069123837,
            "unnormalized_posterior": 0.2440094370030656
        },
        "I_9": {
            "phases": [
                "Cr2O3_167"
            ],
            "weight_fraction": [
                100.0
            ],
            "rwp": 9.65,
            "search_result_rwp": 11.86,
            "score": 0.3187975294183034,
            "search_result_score": 0.1478393909860401,
            "dara_score": 0.3187975294183034,
            "normalized_rwp": 0.8391666666666667,
            "missing_peaks": 37,
            "extra_peaks": 1,
            "peaks_calculated": 25,
            "peaks_observed": 68,
            "flag": 148484.86,
            "normalized_flag": 1.9051554143044926,
            "excess_bkg_high_intesity_peaks": 6.026563138536976,
            "excess_bkg_low_angle_region": 16.309229305423415,
            "excess_bkg_high_angle_region": 17.752066115702476,
            "interpretation_importance": 6.478765176038961,
            "balance_score": 0.375,
            "LLM_phases_likelihood": {
                "Cr2O3 (space group 167)": 0.6
            },
            "LLM_phases_explanation": {
                "Cr2O3 (space group 167)": "Cr2O3 is a stable oxide and may remain unreacted due to its inertness at the given temperature."
            },
            "LLM_interpretation_likelihood": 0.3,
            "LLM_interpretation_explanation": "While Cr2O3 is plausible, the interpretation lacks other expected phases such as V2O5 or mixed oxides, reducing its overall plausibility.",
            "normalized_score": 0.5770485775870179,
            "prior_probability": 0.34375,
            "fit_quality": 0.7517939703067839,
            "trustworthy": false,
            "posterior_probability": 0.04776678494799281,
            "adjusted_posterior_probability": 0.004776678494799281,
            "unnormalized_posterior": 0.25842917729295695
        },
        "Synth_Conditions": {
            "Target": "VCrO4",
            "Precursor 1": "Cr2O3",
            "Precursor 2": "V2O5",
            "Furnace": "BF",
            "Temperature (C)": 400.0,
            "Temperature (K)": 673.15,
            "Dwell Duration (h)": 0.02
        }
    },
    "ARR_39": {
        "I_1": {
            "phases": [
                "Ga33O50_12"
            ],
            "weight_fraction": [
                100.0
            ],
            "rwp": 20.11,
            "search_result_rwp": 21.76,
            "score": 0.309419829407354,
            "search_result_score": 0.10477326964159916,
            "dara_score": 0.309419829407354,
            "normalized_rwp": 0.6648333333333334,
            "missing_peaks": 22,
            "extra_peaks": 4,
            "peaks_calculated": 59,
            "peaks_observed": 62,
            "flag": 236102.54,
            "normalized_flag": 2.77471550364129,
            "excess_bkg_high_intesity_peaks": 18.799528301886802,
            "excess_bkg_low_angle_region": 31.428697962798932,
            "excess_bkg_high_angle_region": 30.969827586206904,
            "signal_above_bkg": 87.11122280684347,
            "interpretation_importance": 0.0,
            "balance_score": 0.375,
            "LLM_phases_likelihood": {
                "Ga33O50 (space group 12)": 0.4
            },
            "LLM_phases_explanation": {
                "Ga33O50 (space group 12)": "Ga33O50 is approximately equal to Ga2O3, which is a precursor in the synthesis. The space group 12 (C2/m) is a known polymorph for Ga2O3, but the synthesis conditions (600\u00b0C in ambient air) are not conducive to forming GaSbO4. Ga2O3 is likely to remain unreacted due to insufficient temperature or reaction time for complete conversion to GaSbO4."
            },
            "LLM_interpretation_likelihood": 0.35,
            "LLM_interpretation_explanation": "This interpretation suggests the presence of unreacted Ga2O3, which is plausible given the synthesis conditions. However, it does not account for the formation of GaSbO4, the target phase, leading to a low likelihood score.",
            "normalized_score": 0.5691576974807714,
            "prior_probability": 0.3645833333333333,
            "fit_quality": 0.6329414547158128,
            "trustworthy": false,
            "unnormalized_posterior": 0.23075990536514004,
            "posterior_probability": 0.5000659137617277,
            "adjusted_posterior_probability": 0.050006591376172776,
            "LLM_phases_likelihood_llama": {
                "Ga33O50 (space group 12)": 0.0
            },
            "LLM_phases_explanation_llama": {
                "Ga33O50 (space group 12)": "The phase Ga\u2083\u2083O\u2085\u2080 is not a recognized compound and seems to be an error or misassignment. Its formation is highly implausible."
            },
            "LLM_interpretation_likelihood_llama": 0.0,
            "LLM_interpretation_explanation_llama": "This interpretation is highly implausible due to the incorrect or misassigned phase."
        },
        "I_2": {
            "phases": [
                "Ga2O3_12"
            ],
            "weight_fraction": [
                100.0
            ],
            "rwp": 20.14,
            "search_result_rwp": 21.8,
            "score": 0.3100132154621804,
            "search_result_score": 0.10653843848529677,
            "dara_score": 0.3100132154621804,
            "normalized_rwp": 0.6643333333333333,
            "missing_peaks": 23,
            "extra_peaks": 5,
            "peaks_calculated": 59,
            "peaks_observed": 62,
            "flag": 236525.77,
            "normalized_flag": 2.7796893715319366,
            "excess_bkg_high_intesity_peaks": 18.860062893081768,
            "excess_bkg_low_angle_region": 31.558015943312665,
            "excess_bkg_high_angle_region": 30.523706896551722,
            "signal_above_bkg": 87.0829564566178,
            "interpretation_importance": 100.0,
            "balance_score": 0.375,
            "LLM_phases_likelihood": {
                "Ga2O3 (space group 12)": 0.4
            },
            "LLM_phases_explanation": {
                "Ga2O3 (space group 12)": "Ga2O3 is a precursor and likely remains unreacted under the given synthesis conditions. The space group 12 (C2/m) is a stable polymorph for Ga2O3, and its persistence is expected due to the moderate temperature and short dwell time."
            },
            "LLM_interpretation_likelihood": 0.35,
            "LLM_interpretation_explanation": "Similar to I_1, this interpretation indicates the presence of unreacted Ga2O3. The absence of GaSbO4 formation reduces the likelihood of this interpretation being correct, as it does not align with the target phase.",
            "normalized_score": 0.5696571288426906,
            "prior_probability": 0.3645833333333333,
            "fit_quality": 0.6327745985031191,
            "trustworthy": false,
            "unnormalized_posterior": 0.23069907237092885,
            "posterior_probability": 0.4999340862382723,
            "adjusted_posterior_probability": 0.04999340862382723,
            "LLM_phases_likelihood_llama": {
                "Ga2O3 (space group 12)": 0.6
            },
            "LLM_phases_explanation_llama": {
                "Ga2O3 (space group 12)": "Ga\u2082O\u2083 (SG 12) is a plausible unreacted precursor. Ga\u2082O\u2083 in air at 600\u202f\u00b0C can exist stably."
            },
            "LLM_interpretation_likelihood_llama": 0.6,
            "LLM_interpretation_explanation_llama": "This interpretation suggests Ga\u2082O\u2083 as a stable, unreacted phase, which is plausible given the synthesis conditions."
        },
        "Synth_Conditions": {
            "Target": "GaSbO4",
            "Precursor 1": "Ga2O3",
            "Precursor 2": "Sb2O5",
            "Furnace": "BF",
            "Temperature (C)": 600.0,
            "Temperature (K)": 873.15,
            "Dwell Duration (h)": 4.0
        }
    },
    "TRI_62": {
        "I_1": {
            "phases": [
                "LiV3O8_11",
                "LiVO3_15"
            ],
            "weight_fraction": [
                78.47963871770452,
                21.52036128229548
            ],
            "rwp": 4.4,
            "score": 0.8470156158435889,
            "dara_score": 0.8470156158435889,
            "normalized_rwp": 0.9266666666666666,
            "missing_peaks": 1,
            "extra_peaks": 0,
            "peaks_calculated": 106,
            "peaks_observed": 116,
            "flag": 21136.409999999996,
            "normalized_flag": 0.26831034028392914,
            "interpretation_importance": 99.21087373160175,
            "balance_score": 0.9988888888888889,
            "LLM_phases_likelihood": {
                "LiV3O8 (space group 11)": 0.9,
                "LiVO3 (space group 15)": 0.5
            },
            "LLM_phases_explanation": {
                "LiV3O8 (space group 11)": "LiV3O8 is a known phase that can form under oxidizing conditions at moderate temperatures. The space group 11 (P2\u2081/c) is consistent with its stable polymorph at 500\u00b0C. The high weight fraction suggests it is the dominant phase.",
                "LiVO3 (space group 15)": "LiVO3 can form under these conditions, but space group 15 (P2\u2081/c) is less common for this compound. It may be kinetically trapped or metastable, reducing its likelihood."
            },
            "LLM_interpretation_likelihood": 0.75,
            "LLM_interpretation_explanation": "This interpretation is plausible with LiV3O8 as the dominant phase, but the presence of LiVO3 in a less common polymorph reduces overall confidence. The composition balance score is excellent, supporting the interpretation.",
            "normalized_score": 0.9402563058906973,
            "prior_probability": 0.8951851851851852,
            "fit_quality": 0.9311965464080102,
            "trustworthy": true,
            "posterior_probability": 0.1282791706953507,
            "adjusted_posterior_probability": 0.1282791706953507,
            "unnormalized_posterior": 0.8335933528400595
        },
        "I_2": {
            "phases": [
                "LiV3O8_11",
                "LiVO3_9"
            ],
            "weight_fraction": [
                77.51151873687252,
                22.48848126312748
            ],
            "rwp": 4.73,
            "score": 0.8394485463164554,
            "dara_score": 0.8394485463164554,
            "normalized_rwp": 0.9211666666666666,
            "missing_peaks": 1,
            "extra_peaks": 0,
            "peaks_calculated": 110,
            "peaks_observed": 116,
            "flag": 21435.559999999998,
            "normalized_flag": 0.2721078176367974,
            "interpretation_importance": 91.3804636758945,
            "balance_score": 0.9994555555555555,
            "LLM_phases_likelihood": {
                "LiV3O8 (space group 11)": 0.9,
                "LiVO3 (space group 9)": 0.5
            },
            "LLM_phases_explanation": {
                "LiV3O8 (space group 11)": "Same as I_1: LiV3O8 is expected to form under these conditions and is the dominant phase.",
                "LiVO3 (space group 9)": "LiVO3 with space group 9 (C2/c) is less stable at 500\u00b0C, suggesting it may be kinetically trapped or metastable. This reduces its likelihood."
            },
            "LLM_interpretation_likelihood": 0.75,
            "LLM_interpretation_explanation": "Similar to I_1, this interpretation is plausible with LiV3O8 as the main phase. The presence of LiVO3 in a less stable polymorph reduces overall confidence, but the composition balance score is excellent.",
            "normalized_score": 0.9367649220142802,
            "prior_probability": 0.8955157407407407,
            "fit_quality": 0.9263660851158712,
            "trustworthy": true,
            "posterior_probability": 0.12766086171174335,
            "adjusted_posterior_probability": 0.12766086171174335,
            "unnormalized_posterior": 0.8295754109096394
        },
        "I_3": {
            "phases": [
                "LiV3O8_11",
                "C_166"
            ],
            "weight_fraction": [
                97.46145602091903,
                2.538543979080967
            ],
            "rwp": 9.3,
            "score": 0.689610522010957,
            "dara_score": 0.689610522010957,
            "normalized_rwp": 0.8450000000000001,
            "missing_peaks": 11,
            "extra_peaks": 0,
            "peaks_calculated": 83,
            "peaks_observed": 116,
            "flag": 67172.45,
            "normalized_flag": 0.852702181553311,
            "interpretation_importance": 37.55243890576156,
            "balance_score": 0.9930555555555556,
            "LLM_phases_likelihood": {
                "LiV3O8 (space group 11)": 0.9,
                "C (space group 166)": 0.1
            },
            "LLM_phases_explanation": {
                "LiV3O8 (space group 11)": "LiV3O8 is expected to form under these conditions and is the dominant phase.",
                "C (space group 166)": "Carbon is unlikely to be present as a solid phase under these conditions. It is more likely to be oxidized or absent, reducing its likelihood significantly."
            },
            "LLM_interpretation_likelihood": 0.6,
            "LLM_interpretation_explanation": "While LiV3O8 is plausible, the presence of carbon as a solid phase is highly unlikely, reducing the overall interpretation likelihood despite a good composition balance score.",
            "normalized_score": 0.8563598929859655,
            "prior_probability": 0.8292824074074073,
            "fit_quality": 0.8487866309953219,
            "trustworthy": true,
            "posterior_probability": 0.10831856141979333,
            "adjusted_posterior_probability": 0.10831856141979333,
            "unnormalized_posterior": 0.7038838207270233
        },
        "I_4": {
            "phases": [
                "LiV3O8_11",
                "C_191"
            ],
            "weight_fraction": [
                98.54440654469839,
                1.455593455301607
            ],
            "rwp": 9.37,
            "score": 0.6830194897207661,
            "dara_score": 0.6830194897207661,
            "normalized_rwp": 0.8438333333333333,
            "missing_peaks": 11,
            "extra_peaks": 0,
            "peaks_calculated": 83,
            "peaks_observed": 116,
            "flag": 70199.08,
            "normalized_flag": 0.8911229031996809,
            "interpretation_importance": 36.89737476010116,
            "balance_score": 0.9930555555555556,
            "LLM_phases_likelihood": {
                "LiV3O8 (space group 11)": 0.9,
                "C (space group 191)": 0.1
            },
            "LLM_phases_explanation": {
                "LiV3O8 (space group 11)": "LiV3O8 is expected to form under these conditions and is the dominant phase.",
                "C (space group 191)": "Carbon is unlikely to be present as a solid phase under these conditions. It is more likely to be oxidized or absent, reducing its likelihood significantly."
            },
            "LLM_interpretation_likelihood": 0.6,
            "LLM_interpretation_explanation": "Similar to I_3, the presence of carbon as a solid phase is highly unlikely, reducing the overall interpretation likelihood despite a good composition balance score.",
            "normalized_score": 0.8523248300652448,
            "prior_probability": 0.8292824074074073,
            "fit_quality": 0.8466638322439705,
            "trustworthy": true,
            "posterior_probability": 0.10804765881773362,
            "adjusted_posterior_probability": 0.10804765881773362,
            "unnormalized_posterior": 0.7021234210680611
        },
        "I_5": {
            "phases": [
                "LiV3O8_11",
                "C_194"
            ],
            "weight_fraction": [
                98.36578369833373,
                1.6342163016662687
            ],
            "rwp": 9.37,
            "score": 0.6843542829789498,
            "dara_score": 0.6843542829789498,
            "normalized_rwp": 0.8438333333333333,
            "missing_peaks": 11,
            "extra_peaks": 0,
            "peaks_calculated": 83,
            "peaks_observed": 116,
            "flag": 69112.72,
            "normalized_flag": 0.877332405131615,
            "interpretation_importance": 36.971589769954704,
            "balance_score": 0.9930555555555556,
            "LLM_phases_likelihood": {
                "LiV3O8 (space group 11)": 0.9,
                "C (space group 194)": 0.1
            },
            "LLM_phases_explanation": {
                "LiV3O8 (space group 11)": "LiV3O8 is expected to form under these conditions and is the dominant phase.",
                "C (space group 194)": "Carbon is unlikely to be present as a solid phase under these conditions. It is more likely to be oxidized or absent, reducing its likelihood significantly."
            },
            "LLM_interpretation_likelihood": 0.6,
            "LLM_interpretation_explanation": "Similar to I_3 and I_4, the presence of carbon as a solid phase is highly unlikely, reducing the overall interpretation likelihood despite a good composition balance score.",
            "normalized_score": 0.853145360963119,
            "prior_probability": 0.8292824074074073,
            "fit_quality": 0.8469373425432618,
            "trustworthy": true,
            "posterior_probability": 0.10808256304580563,
            "adjusted_posterior_probability": 0.10808256304580563,
            "unnormalized_posterior": 0.7023502383475081
        },
        "I_6": {
            "phases": [
                "LiV3O8_11",
                "V4O7_2"
            ],
            "weight_fraction": [
                90.96643374932103,
                9.03356625067897
            ],
            "rwp": 8.59,
            "score": 0.7255714179815804,
            "dara_score": 0.7255714179815804,
            "normalized_rwp": 0.8568333333333332,
            "missing_peaks": 7,
            "extra_peaks": 0,
            "peaks_calculated": 95,
            "peaks_observed": 116,
            "flag": 46906.710000000014,
            "normalized_flag": 0.5954443219874892,
            "interpretation_importance": 42.92646725838558,
            "balance_score": 0.9893222222222222,
            "LLM_phases_likelihood": {
                "LiV3O8 (space group 11)": 0.9,
                "V4O7 (space group 2)": 0.4
            },
            "LLM_phases_explanation": {
                "LiV3O8 (space group 11)": "LiV3O8 is expected to form under these conditions and is the dominant phase.",
                "V4O7 (space group 2)": "V4O7 is a reduced vanadium oxide that may form under slightly reducing conditions. Its presence is plausible but less likely than LiV3O8."
            },
            "LLM_interpretation_likelihood": 0.7,
            "LLM_interpretation_explanation": "This interpretation is plausible with LiV3O8 as the main phase and V4O7 as a minor phase. The composition balance score is slightly lower, but the phase set is reasonable.",
            "normalized_score": 0.8776374013542414,
            "prior_probability": 0.8687712962962962,
            "fit_quality": 0.8637680226736361,
            "trustworthy": true,
            "posterior_probability": 0.11547939143099473,
            "adjusted_posterior_probability": 0.11547939143099473,
            "unnormalized_posterior": 0.7504168647574634
        },
        "I_7": {
            "phases": [
                "Li14V43O114_11",
                "LiVO3_15"
            ],
            "weight_fraction": [
                78.1177977697351,
                21.882202230264888
            ],
            "rwp": 4.36,
            "score": 0.8459196045176604,
            "dara_score": 0.8459196045176604,
            "normalized_rwp": 0.9273333333333333,
            "missing_peaks": 1,
            "extra_peaks": 0,
            "peaks_calculated": 110,
            "peaks_observed": 116,
            "flag": 21686.48,
            "normalized_flag": 0.2752930525269251,
            "interpretation_importance": 100.0,
            "balance_score": 0.9988888888888889,
            "LLM_phases_likelihood": {
                "LiV3O8 (space group 11)": 0.9,
                "LiVO3 (space group 15)": 0.5
            },
            "LLM_phases_explanation": {
                "LiV3O8 (space group 11)": "LiV3O8 is expected to form under these conditions and is the dominant phase.",
                "LiVO3 (space group 15)": "LiVO3 can form under these conditions, but space group 15 (P2\u2081/c) is less common for this compound. It may be kinetically trapped or metastable, reducing its likelihood."
            },
            "LLM_interpretation_likelihood": 0.75,
            "LLM_interpretation_explanation": "Similar to I_1, this interpretation is plausible with LiV3O8 as the main phase. The presence of LiVO3 in a less common polymorph reduces overall confidence, but the composition balance score is excellent.",
            "normalized_score": 0.9397539126411545,
            "prior_probability": 0.8951851851851852,
            "fit_quality": 0.9314735264359403,
            "trustworthy": true,
            "posterior_probability": 0.1283173267306357,
            "adjusted_posterior_probability": 0.1283173267306357,
            "unnormalized_posterior": 0.8338413012576547
        },
        "I_8": {
            "phases": [
                "LiVO3_9"
            ],
            "weight_fraction": [
                100.0
            ],
            "rwp": 25.47,
            "score": 0.052739901181441534,
            "dara_score": 0.052739901181441534,
            "normalized_rwp": 0.5755,
            "missing_peaks": 45,
            "extra_peaks": 0,
            "peaks_calculated": 93,
