Repository: Ljoyce757/LLM_XRD_Eval

## File Descriptions
- Llama_test.py: initial prompt formatting and information
- Llama_test2.py: Base prompt with approximate equal and other changes (Prompt used for Chat GPT)
- Llama_test3.py: Revised prompt with all changes to the base prompt (Llama_test2.py)
- Llama_test4.py: Using the revised prompt, added ability to shuffle interpretations in prompt 
- AIF_Calculation.ipynb: file with process for creating final probabilities to compare LLMs
- csv_info_to_json.py: used to import all CSV synthesis information into the JSON file with the interpretation information
- Visualizations folder: used for all jupyter notebooks where graphs or charts were created

File: Data/prompt3/moresamples/interpretations_llm_v3_llama6.json (part 1 of 16)
{
    "TRI_91": {
        "I_1": {
            "phases": [
                "Ca5V3O13_176",
                "CaVO3_62",
                "V2O3_167",
                "CaO_225"
            ],
            "weight_fraction": [
                47.64802244576633,
                28.446147681695855,
                18.271691461143355,
                5.6341384113944635
            ],
            "rwp": 8.43,
            "score": 0.5881327884527576,
            "dara_score": 0.5881327884527576,
            "normalized_rwp": 0.8595,
            "missing_peaks": 9,
            "extra_peaks": 14,
            "peaks_calculated": 114,
            "peaks_observed": 85,
            "flag": 31109.419999999995,
            "normalized_flag": 0.6123337456313079,
            "interpretation_importance": 99.70657087562546,
            "balance_score": 1,
            "LLM_phases_likelihood": {
                "Ca5V3O13 (space group 176)": 0.7,
                "CaVO3 (space group 62)": 0.9,
                "V2O3 (space group 167)": 0.8,
                "CaO (space group 225)": 0.6
            },
            "LLM_phases_explanation": {
                "Ca5V3O13 (space group 176)": "Ca5V3O13 is a plausible phase under these synthesis conditions, but its formation is less common compared to simpler vanadium oxides. The space group 176 is consistent with known structures.",
                "CaVO3 (space group 62)": "CaVO3 is a stable phase at 800\u00b0C and is expected to form under these conditions. The space group 62 is appropriate for this compound.",
                "V2O3 (space group 167)": "V2O3 is a stable phase under reducing conditions, such as those provided by the argon atmosphere. Its presence is plausible as a remnant precursor or side product.",
                "CaO (space group 225)": "CaO is likely to form as a decomposition product of CaCO3, especially under high temperatures. Its presence is plausible as an unreacted precursor or minor phase."
            },
            "LLM_interpretation_likelihood": 0.75,
            "LLM_interpretation_explanation": "This interpretation includes plausible phases, with CaVO3 and V2O3 being expected products. The presence of Ca5V3O13 and CaO is reasonable, though the weight fractions suggest incomplete reaction or side reactions. The composition balance score supports the plausibility.",
            "normalized_score": 0.7897365233242756,
            "prior_probability": 0.8958333333333334,
            "fit_quality": 0.8362455077747586,
            "trustworthy": true,
            "posterior_probability": 0.15274356326894248,
            "adjusted_posterior_probability": 0.15274356326894248,
            "unnormalized_posterior": 0.749136600714888,
            "LLM_phases_likelihood_llama": {
                "Ca5V3O13 (space group 176)": 0.6,
                "CaVO3 (space group 62)": 0.8,
                "V2O3 (space group 167)": 0.7,
                "CaO (space group 225)": 0.5
            },
            "LLM_phases_explanation_llama": {
                "Ca5V3O13 (space group 176)": "Ca\u2085V\u2083O\u2081\u2083 is a known phase, and its formation is plausible under these conditions. However, its stability compared to other Ca-V-O phases needs consideration.",
                "CaVO3 (space group 62)": "CaVO\u2083 is a perovskite-type phase and is expected to form under high-temperature conditions. It is thermodynamically plausible.",
                "V2O3 (space group 167)": "V\u2082O\u2083 is a stable vanadium oxide under reducing conditions. Its presence at 18.27% weight fraction suggests it could be an unreacted precursor or a by-product.",
                "CaO (space group 225)": "CaO can form as a decomposition product of CaCO\u2083 or as a by-product. However, its low weight fraction suggests it might be present in minor amounts."
            },
            "LLM_interpretation_likelihood_llama": 0.65,
            "LLM_interpretation_explanation_llama": "This interpretation includes plausible phases, but the presence of multiple phases suggests incomplete reaction or specific conditions favoring these products."
        },
        "I_2": {
            "phases": [
                "Ca5V3O13_176",
                "V2O3_167"
            ],
            "weight_fraction": [
                69.91866087152226,
                30.081339128477737
            ],
            "rwp": 14.68,
            "score": 0.40135254855394925,
            "dara_score": 0.40135254855394925,
            "normalized_rwp": 0.7553333333333333,
            "missing_peaks": 25,
            "extra_peaks": 14,
            "peaks_calculated": 102,
            "peaks_observed": 85,
            "flag": 46816.520000000004,
            "normalized_flag": 0.9215001452622081,
            "interpretation_importance": 38.59703167962822,
            "balance_score": 0.9964,
            "LLM_phases_likelihood": {
                "Ca5V3O13 (space group 176)": 0.7,
                "V2O3 (space group 167)": 0.8
            },
            "LLM_phases_explanation": {
                "Ca5V3O13 (space group 176)": "As above, Ca5V3O13 is plausible but less common. Its high weight fraction suggests it may be a dominant phase under these conditions.",
                "V2O3 (space group 167)": "V2O3 is expected under reducing conditions and may form as a significant phase if CaVO3 formation is incomplete."
            },
            "LLM_interpretation_likelihood": 0.65,
            "LLM_interpretation_explanation": "While the phases are plausible, the absence of CaVO3 reduces the likelihood of this interpretation being complete. The high weight fraction of Ca5V3O13 suggests a deviation from the expected target composition.",
            "normalized_score": 0.6458997507449756,
            "prior_probability": 0.8520666666666665,
            "fit_quality": 0.7188554724705475,
            "trustworthy": true,
            "posterior_probability": 0.12488695042970079,
            "adjusted_posterior_probability": 0.12488695042970079,
            "unnormalized_posterior": 0.612512786243071,
            "LLM_phases_likelihood_llama": {
                "Ca5V3O13 (space group 176)": 0.95,
                "V2O3 (space group 167)": 0.8
            },
            "LLM_phases_explanation_llama": {
                "Ca5V3O13 (space group 176)": "This phase is likely the main product given its high weight fraction. Its stability under the synthesis conditions is plausible.",
                "V2O3 (space group 167)": "V\u2082O\u2083 is a stable phase under reducing conditions and can coexist with Ca\u2085V\u2083O\u2081\u2083. Its presence suggests either incomplete reaction or specific redox conditions."
            },
            "LLM_interpretation_likelihood_llama": 0.9,
            "LLM_interpretation_explanation_llama": "This interpretation is highly plausible due to the dominance of Ca\u2085V\u2083O\u2081\u2083 and the presence of V\u2082O\u2083, which aligns with the expected redox conditions."
        },
        "I_3": {
            "phases": [
                "Ca5V3O13_176",
                "CaVO3_62",
                "V2O3_15",
                "CaO_225"
            ],
            "weight_fraction": [
                46.468107133789275,
                27.4954973942644,
                21.09254740221145,
                4.943848069734876
            ],
            "rwp": 8.32,
            "score": 0.5821534014818106,
            "dara_score": 0.5821534014818106,
            "normalized_rwp": 0.8613333333333333,
            "missing_peaks": 11,
            "extra_peaks": 13,
            "peaks_calculated": 116,
            "peaks_observed": 85,
            "flag": 30723.520000000004,
            "normalized_flag": 0.6047379887049776,
            "interpretation_importance": 100.0,
            "balance_score": 0.9996,
            "LLM_phases_likelihood": {
                "Ca5V3O13 (space group 176)": 0.7,
                "CaVO3 (space group 62)": 0.9,
                "V2O3 (space group 15)": 0.5,
                "CaO (space group 225)": 0.6
            },
            "LLM_phases_explanation": {
                "Ca5V3O13 (space group 176)": "Same as I_1: plausible but less common.",
                "CaVO3 (space group 62)": "Same as I_1: expected and stable.",
                "V2O3 (space group 15)": "Space group 15 is less common for V2O3, suggesting a metastable or kinetically trapped form. This reduces its likelihood compared to SG 167.",
                "CaO (space group 225)": "Same as I_1: plausible as a minor phase."
            },
            "LLM_interpretation_likelihood": 0.7,
            "LLM_interpretation_explanation": "This interpretation is similar to I_1 but includes a less stable polymorph of V2O3, reducing its overall likelihood. The presence of CaVO3 and Ca5V3O13 supports its plausibility.",
            "normalized_score": 0.7855220179219985,
            "prior_probability": 0.8747666666666667,
            "fit_quality": 0.8360628948628883,
            "trustworthy": true,
            "posterior_probability": 0.14911903242023997,
            "adjusted_posterior_probability": 0.14911903242023997,
            "unnormalized_posterior": 0.7313599516628926,
            "LLM_phases_likelihood_llama": {
                "Ca5V3O13 (space group 176)": 0.6,
                "CaVO3 (space group 62)": 0.8,
                "V2O3 (space group 15)": 0.4,
                "CaO (space group 225)": 0.5
            },
            "LLM_phases_explanation_llama": {
                "Ca5V3O13 (space group 176)": "Similar to I_1, this phase's formation is plausible but needs consideration of stability compared to other phases.",
                "CaVO3 (space group 62)": "Expected to form under high-temperature conditions, similar to I_1.",
                "V2O3 (space group 15)": "V\u2082O\u2083 with space group 15 is less common; the typical space group is 167. This might indicate a metastable form.",
                "CaO (space group 225)": "Similar to I_1, CaO can form as a by-product or decomposition product."
            },
            "LLM_interpretation_likelihood_llama": 0.55,
            "LLM_interpretation_explanation_llama": "This interpretation includes plausible phases but with some uncertainty due to the less common space group for V\u2082O\u2083 and the presence of multiple phases."
        },
        "I_4": {
            "phases": [
                "CaCO3_2",
                "CaVO3_62",
                "V2O3_167"
            ],
            "weight_fraction": [
                44.18740016976737,
                42.16235170688783,
                13.650248123344804
            ],
            "rwp": 11.49,
            "score": 0.49727851033947545,
            "dara_score": 0.49727851033947545,
            "normalized_rwp": 0.8085,
            "missing_peaks": 25,
            "extra_peaks": 10,
            "peaks_calculated": 125,
            "peaks_observed": 85,
            "flag": 32911.829999999994,
            "normalized_flag": 0.6478109890663615,
            "interpretation_importance": 61.55516124973748,
            "balance_score": 0.9775,
            "LLM_phases_likelihood": {
                "CaCO3 (space group 2)": 0.3,
                "CaVO3 (space group 62)": 0.9,
                "V2O3 (space group 167)": 0.8
            },
            "LLM_phases_explanation": {
                "CaCO3 (space group 2)": "CaCO3 is unlikely to persist at 800\u00b0C due to decomposition into CaO and CO2. Its presence suggests incomplete reaction or misidentification.",
                "CaVO3 (space group 62)": "Same as I_1: expected and stable.",
                "V2O3 (space group 167)": "Same as I_1: plausible under reducing conditions."
            },
            "LLM_interpretation_likelihood": 0.5,
            "LLM_interpretation_explanation": "The presence of CaCO3 is implausible at the synthesis temperature, significantly reducing the likelihood of this interpretation. CaVO3 and V2O3 are plausible, but the overall phase set is incomplete.",
            "normalized_score": 0.7226219483133436,
            "prior_probability": 0.7785416666666667,
            "fit_quality": 0.7798739827711145,
            "trustworthy": true,
            "posterior_probability": 0.12379645098307299,
            "adjusted_posterior_probability": 0.12379645098307299,
            "unnormalized_posterior": 0.6071643903365948,
            "LLM_phases_likelihood_llama": {
                "CaCO3 (space group 2)": 0.1,
                "CaVO3 (space group 62)": 0.8,
                "V2O3 (space group 167)": 0.7
            },
            "LLM_phases_explanation_llama": {
                "CaCO3 (space group 2)": "CaCO\u2083 is a precursor and might not fully decompose under the given conditions. However, its presence at 44.19% suggests incomplete reaction.",
                "CaVO3 (space group 62)": "Expected to form under high-temperature conditions, similar to other interpretations.",
                "V2O3 (space group 167)": "Stable under reducing conditions, similar to other interpretations."
            },
            "LLM_interpretation_likelihood_llama": 0.4,
            "LLM_interpretation_explanation_llama": "This interpretation seems less likely due to the significant presence of unreacted CaCO\u2083, which is not expected to persist under these conditions."
        },
        "I_5": {
            "phases": [
                "Ca5V3O13_176",
                "CaVO3_62",
                "V2O3_167"
            ],
            "weight_fraction": [
                49.251175601132516,
                29.715312638232348,
                21.033511760635125
            ],
            "rwp": 9.6,
            "score": 0.5614906134150981,
            "dara_score": 0.5614906134150981,
            "normalized_rwp": 0.84,
            "missing_peaks": 12,
            "extra_peaks": 13,
            "peaks_calculated": 112,
            "peaks_observed": 85,
            "flag": 34089.36,
            "normalized_flag": 0.6709885782175973,
            "interpretation_importance": 83.46212988466819,
            "balance_score": 0.9984,
            "LLM_phases_likelihood": {
                "Ca5V3O13 (space group 176)": 0.7,
                "CaVO3 (space group 62)": 0.9,
                "V2O3 (space group 167)": 0.8
            },
            "LLM_phases_explanation": {
                "Ca5V3O13 (space group 176)": "Same as I_1: plausible but less common.",
                "CaVO3 (space group 62)": "Same as I_1: expected and stable.",
                "V2O3 (space group 167)": "Same as I_1: plausible under reducing conditions."
            },
            "LLM_interpretation_likelihood": 0.8,
            "LLM_interpretation_explanation": "This interpretation is similar to I_1 but with slightly different weight fractions. The presence of CaVO3 and V2O3 supports its plausibility, and the composition balance score is high.",
            "normalized_score": 0.7707269578010768,
            "prior_probability": 0.9157333333333333,
            "fit_quality": 0.8169089859336922,
            "trustworthy": true,
            "posterior_probability": 0.1525262518709019,
            "adjusted_posterior_probability": 0.1525262518709019,
            "unnormalized_posterior": 0.748070788719013,
            "LLM_phases_likelihood_llama": {
                "Ca5V3O13 (space group 176)": 0.6,
                "CaVO3 (space group 62)": 0.8,
                "V2O3 (space group 167)": 0.7
            },
            "LLM_phases_explanation_llama": {
                "Ca5V3O13 (space group 176)": "Plausible formation under these conditions.",
                "CaVO3 (space group 62)": "Expected to form under high-temperature conditions.",
                "V2O3 (space group 167)": "Stable under reducing conditions."
            },
            "LLM_interpretation_likelihood_llama": 0.7,
            "LLM_interpretation_explanation_llama": "This interpretation includes plausible phases with a good balance, making it a likely scenario."
        },
        "I_6": {
            "phases": [
                "V2O3_15"
            ],
            "weight_fraction": [
                100.0
            ],
            "rwp": 19.22,
            "score": 0.05612464781860914,
            "dara_score": 0.05612464781860914,
            "normalized_rwp": 0.6796666666666666,
            "missing_peaks": 56,
            "extra_peaks": 6,
            "peaks_calculated": 38,
            "peaks_observed": 85,
            "flag": 167430.55000000002,
            "normalized_flag": 3.2955733605644206,
            "interpretation_importance": 3.4234569849706147,
            "balance_score": 0.375,
            "LLM_phases_likelihood": {
                "V2O3 (space group 15)": 0.5
            },
            "LLM_phases_explanation": {
                "V2O3 (space group 15)": "Same as I_3: less stable polymorph, reducing likelihood."
            },
            "LLM_interpretation_likelihood": 0.4,
            "LLM_interpretation_explanation": "A single-phase interpretation with a less stable polymorph of V2O3 is unlikely to represent the complete phase set expected from the synthesis conditions. The composition balance score is low.",
            "normalized_score": 0.3646165034600968,
            "prior_probability": 0.38541666666666663,
            "fit_quality": 0.57464994559781,
            "trustworthy": false,
            "posterior_probability": 0.04515811058424667,
            "adjusted_posterior_probability": 0.004515811058424668,
            "unnormalized_posterior": 0.22147966653248927,
            "LLM_phases_likelihood_llama": {
                "V2O3 (space group 15)": 0.0
            },
            "LLM_phases_explanation_llama": {
                "V2O3 (space group 15)": "This interpretation is highly unlikely as it only includes V\u2082O\u2083, which does not match the target composition of CaVO\u2082."
            },
            "LLM_interpretation_likelihood_llama": 0.0,
            "LLM_interpretation_explanation_llama": "This interpretation is not plausible as it does not align with the target composition or the expected reaction products."
        },
        "I_7": {
            "phases": [
                "Ca5V3O13_176"
            ],
            "weight_fraction": [
                100.0
            ],
            "rwp": 17.27,
            "score": 0.23371846526195475,
            "dara_score": 0.23371846526195475,
            "normalized_rwp": 0.7121666666666667,
            "missing_peaks": 33,
            "extra_peaks": 10,
            "peaks_calculated": 83,
            "peaks_observed": 85,
            "flag": 84972.65,
            "normalized_flag": 1.6725358766160914,
            "interpretation_importance": 18.710134262959276,
            "balance_score": 0.9856,
            "LLM_phases_likelihood": {
                "Ca5V3O13 (space group 176)": 0.7
            },
            "LLM_phases_explanation": {
                "Ca5V3O13 (space group 176)": "Same as I_1: plausible but less common."
            },
            "LLM_interpretation_likelihood": 0.6,
            "LLM_interpretation_explanation": "A single-phase interpretation with Ca5V3O13 is plausible but incomplete, as other phases like CaVO3 and V2O3 are expected under the synthesis conditions.",
            "normalized_score": 0.5056127415914531,
            "prior_probability": 0.8249333333333333,
            "fit_quality": 0.6433153583082621,
            "trustworthy": true,
            "posterior_probability": 0.10820433845339263,
            "adjusted_posterior_probability": 0.10820433845339263,
            "unnormalized_posterior": 0.5306922829137624,
            "LLM_phases_likelihood_llama": {
                "Ca5V3O13 (space group 176)": 0.0
            },
            "LLM_phases_explanation_llama": {
                "Ca5V3O13 (space group 176)": "This interpretation is highly unlikely as it only includes Ca\u2085V\u2083O\u2081\u2083, which does not match the target composition of CaVO\u2082 and suggests an imbalance."
            },
            "LLM_interpretation_likelihood_llama": 0.0,
            "LLM_interpretation_explanation_llama": "This interpretation is not plausible due to the mismatch in composition and the expectation of a single-phase product."
        },
        "I_8": {
            "phases": [
                "CaVO3_62"
            ],
            "weight_fraction": [
                100.0
            ],
            "rwp": 17.75,
            "score": 0.14082466248322156,
            "dara_score": 0.14082466248322156,
            "normalized_rwp": 0.7041666666666667,
            "missing_peaks": 56,
            "extra_peaks": 0,
            "peaks_calculated": 17,
            "peaks_observed": 85,
            "flag": 171154.18,
            "normalized_flag": 3.368866411519569,
            "interpretation_importance": 10.644946200104217,
            "balance_score": 1,
            "LLM_phases_likelihood": {
                "CaVO3 (space group 62)": 0.9
            },
            "LLM_phases_explanation": {
                "CaVO3 (space group 62)": "Same as I_1: expected and stable."
            },
            "LLM_interpretation_likelihood": 0.7,
            "LLM_interpretation_explanation": "While CaVO3 is a plausible phase, the absence of other expected phases like V2O3 or Ca5V3O13 makes this interpretation incomplete.",
            "normalized_score": 0.42971728059860853,
            "prior_probability": 0.8749999999999999,
            "fit_quality": 0.612683537977314,
            "trustworthy": true,
            "posterior_probability": 0.10930654479486887,
            "adjusted_posterior_probability": 0.10930654479486887,
            "unnormalized_posterior": 0.5360980957301497,
            "LLM_phases_likelihood_llama": {
                "CaVO3 (space group 62)": 0.0
            },
            "LLM_phases_explanation_llama": {
                "CaVO3 (space group 62)": "This interpretation is highly unlikely as it only includes CaVO\u2083, which does not match the target composition of CaVO\u2082 and suggests an imbalance."
            },
            "LLM_interpretation_likelihood_llama": 0.0,
            "LLM_interpretation_explanation_llama": "This interpretation is not plausible due to the mismatch in composition."
        },
        "I_9": {
            "phases": [
                "CaCO3_2"
            ],
            "weight_fraction": [
                100.0
            ],
            "rwp": 19.9,
            "score": 0.010811904753537285,
            "dara_score": 0.010811904753537285,
            "normalized_rwp": 0.6683333333333333,
            "missing_peaks": 50,
            "extra_peaks": 13,
            "peaks_calculated": 124,
            "peaks_observed": 85,
            "flag": 106384.52,
            "normalized_flag": 2.093990553626162,
            "interpretation_importance": 0.0,
            "balance_score": 0.375,
            "LLM_phases_likelihood": {
                "CaCO3 (space group 2)": 0.3
            },
            "LLM_phases_explanation": {
                "CaCO3 (space group 2)": "Same as I_4: unlikely to persist at 800\u00b0C due to decomposition."
            },
            "LLM_interpretation_likelihood": 0.2,
            "LLM_interpretation_explanation": "CaCO3 is implausible at the synthesis temperature, and the absence of other expected phases makes this interpretation highly unlikely.",
            "normalized_score": 0.33197925783553756,
            "prior_probability": 0.3020833333333333,
            "fit_quality": 0.5562153081674014,
            "trustworthy": false,
            "posterior_probability": 0.034258757194633574,
            "adjusted_posterior_probability": 0.0034258757194633575,
            "unnormalized_posterior": 0.16802337434223583,
            "LLM_phases_likelihood_llama": {
                "CaCO3 (space group 2)": 0.0
            },
            "LLM_phases_explanation_llama": {
                "CaCO3 (space group 2)": "This interpretation is highly unlikely as it only includes CaCO\u2083, which is a precursor and not a product matching the target composition."
            },
            "LLM_interpretation_likelihood_llama": 0.0,
            "LLM_interpretation_explanation_llama": "This interpretation is not plausible as it does not reflect a product phase resulting from the synthesis."
        },
        "Synth_Conditions": {
            "Target": "CaVO2",
            "Precursor 1": "CaCO3",
            "Precursor 2": "V2O3",
            "Furnace": "TF-Ar",
            "Temperature (C)": 800.0,
            "Temperature (K)": 1073.15,
            "Dwell Duration (h)": 12.0
        }
    },
    "TRI_63": {
        "I_1": {
            "phases": [
                "Li14V43O114_11",
                "LiV3O8_11"
            ],
            "weight_fraction": [
                99.76669466330708,
                0.2333053366929302
            ],
            "rwp": 5.87,
            "score": 0.6989052836815485,
            "dara_score": 0.6989052836815485,
            "normalized_rwp": 0.9021666666666667,
            "missing_peaks": 8,
            "extra_peaks": 8,
            "peaks_calculated": 86,
            "peaks_observed": 81,
            "flag": 22381.489999999998,
            "normalized_flag": 0.3849924520356798,
            "interpretation_importance": 92.88800679505239,
            "balance_score": 1,
            "LLM_phases_likelihood": {
                "Li14V43O114 (space group 11)": 0.5,
                "LiV3O8 (space group 11)": 0.5
            },
            "LLM_phases_explanation": {
                "Li14V43O114 (space group 11)": "Li14V43O114 is approximately equal to LiV3O8, which is a known phase that can form under these conditions. However, the specific stoichiometry suggests a possible misidentification or a complex phase that is not typically reported. The high weight fraction suggests it is the dominant phase, but the unusual formula reduces confidence.",
                "LiV3O8 (space group 11)": "LiV3O8 is a known phase that can form under these conditions. The low weight fraction suggests it is a minor phase, but its presence is plausible given the synthesis conditions."
            },
            "LLM_interpretation_likelihood": 0.55,
            "LLM_interpretation_explanation": "The interpretation includes plausible phases, but the dominance of the unusual Li14V43O114 phase reduces confidence. The overall composition balance is good, but the specific phase identification is questionable.",
            "normalized_score": 0.861979230492579,
            "prior_probability": 0.8125,
            "fit_quality": 0.8887708546086374,
            "trustworthy": true,
            "posterior_probability": 0.3311350774821774,
            "adjusted_posterior_probability": 0.3311350774821774,
            "unnormalized_posterior": 0.7221263193695179,
            "LLM_phases_likelihood_llama": {
                "Li14V43O114 (space group 11)": 0.8,
                "LiV3O8 (space group 11)": 0.9
            },
            "LLM_phases_explanation_llama": {
                "Li14V43O114 (space group 11)": "Li14V43O114, approximately equal to LiV3O8, has a plausible composition but its stability as a distinct phase needs verification. The space group 11 is acceptable for this type of structure.",
                "LiV3O8 (space group 11)": "LiV3O8 (space group 11) is a known phase and likely stable at synthesis conditions. However, detailed structural stability at 773.15 K needs confirmation."
            },
            "LLM_interpretation_likelihood_llama": 0.85,
            "LLM_interpretation_explanation_llama": "The interpretation seems plausible with LiV3O8 as a primary phase. However, the presence of Li14V43O114 needs further verification of stability and phase coexistence."
        },
        "I_2": {
            "phases": [
                "LiV3O8_11",
                "LiV3O8_11"
            ],
            "weight_fraction": [
                100.0,
                0.0
            ],
            "rwp": 6.39,
            "score": 0.6996163499012953,
            "dara_score": 0.6996163499012953,
            "normalized_rwp": 0.8935,
            "missing_peaks": 6,
            "extra_peaks": 8,
            "peaks_calculated": 88,
            "peaks_observed": 81,
            "flag": 23686.64,
            "normalized_flag": 0.40744282950270133,
            "interpretation_importance": 0.0,
            "balance_score": 1,
            "LLM_phases_likelihood": {
                "LiV3O8 (space group 11)": 0.5
            },
            "LLM_phases_explanation": {
                "LiV3O8 (space group 11)": "LiV3O8 is a known phase that can form under these conditions. The 100% weight fraction suggests it is the sole product, which is plausible but may overlook other minor phases or unreacted precursors."
            },
            "LLM_interpretation_likelihood": 0.65,
            "LLM_interpretation_explanation": "This interpretation is plausible, as LiV3O8 is a known phase that can form under these conditions. However, the absence of any other phases or unreacted precursors reduces confidence slightly, as solid-state reactions often result in multiphase products.",
            "normalized_score": 0.8624056921594934,
            "prior_probability": 0.8541666666666666,
            "fit_quality": 0.883135230719831,
            "trustworthy": true,
            "posterior_probability": 0.3459089858863503,
            "adjusted_posterior_probability": 0.3459089858863503,
            "unnormalized_posterior": 0.7543446762398557,
            "LLM_phases_likelihood_llama": {
                "LiV3O8 (space group 11)": 0.95
            },
            "LLM_phases_explanation_llama": {
                "LiV3O8 (space group 11)": "LiV3O8 (space group 11) is a stable phase under the given synthesis conditions. The single-phase interpretation is chemically consistent and straightforward."
            },
            "LLM_interpretation_likelihood_llama": 0.95,
            "LLM_interpretation_explanation_llama": "This interpretation is highly plausible as it consists of a single, stable LiV3O8 phase, matching the target composition and synthesis conditions."
        },
        "I_3": {
            "phases": [
                "Li14V43O114_11"
            ],
            "weight_fraction": [
                100.0
            ],
            "rwp": 5.87,
            "score": 0.7032099135423017,
            "dara_score": 0.7032099135423017,
            "normalized_rwp": 0.9021666666666667,
            "missing_peaks": 8,
            "extra_peaks": 8,
            "peaks_calculated": 86,
            "peaks_observed": 81,
            "flag": 22239.13,
            "normalized_flag": 0.38254366397591255,
            "interpretation_importance": 100.0,
            "balance_score": 1,
            "LLM_phases_likelihood": {
                "Li14V43O114 (space group 11)": 0.5
            },
            "LLM_phases_explanation": {
                "Li14V43O114 (space group 11)": "Li14V43O114 is approximately equal to LiV3O8, which is a known phase that can form under these conditions. However, the specific stoichiometry suggests a possible misidentification or a complex phase that is not typically reported. The 100% weight fraction suggests it is the sole product, which is plausible but may overlook other minor phases or unreacted precursors."
            },
            "LLM_interpretation_likelihood": 0.5,
            "LLM_interpretation_explanation": "The interpretation includes a plausible phase, but the dominance of the unusual Li14V43O114 phase reduces confidence. The overall composition balance is good, but the specific phase identification is questionable, and the absence of any other phases or unreacted precursors reduces confidence.",
            "normalized_score": 0.8645534640405821,
            "prior_probability": 0.7916666666666666,
            "fit_quality": 0.8896289324579718,
            "trustworthy": true,
            "posterior_probability": 0.32295593663147226,
            "adjusted_posterior_probability": 0.32295593663147226,
            "unnormalized_posterior": 0.7042895715292277,
            "LLM_phases_likelihood_llama": {
                "Li14V43O114 (space group 11)": 0.8
            },
            "LLM_phases_explanation_llama": {
                "Li14V43O114 (space group 11)": "Similar to I_1, Li14V43O114 is approximately equal to LiV3O8. Its stability and dominance as a single phase need verification."
            },
            "LLM_interpretation_likelihood_llama": 0.8,
            "LLM_interpretation_explanation_llama": "This single-phase interpretation is plausible but requires confirmation of Li14V43O114 stability as the sole product under the synthesis conditions."
        },
        "Synth_Conditions": {
            "Target": "LiV3O4",
            "Precursor 1": "Li2CO3",
            "Precursor 2": "V2O5",
            "Furnace": "BF",
            "Temperature (C)": 500.0,
            "Temperature (K)": 773.15,
            "Dwell Duration (h)": 8.0
        }
    },
    "TRI_92": {
        "I_1": {
            "phases": [
                "V2O3_167",
                "CaVO3_62",
                "CaO_225"
            ],
            "weight_fraction": [
                61.846208115947086,
                32.65949037984166,
                5.494301504211269
            ],
            "rwp": 7.22,
            "score": 0.8409480633083849,
            "dara_score": 0.8409480633083849,
            "normalized_rwp": 0.8796666666666667,
            "missing_peaks": 8,
            "extra_peaks": 0,
            "peaks_calculated": 53,
            "peaks_observed": 68,
            "flag": 58554.56999999999,
            "normalized_flag": 0.9660904784076242,
            "interpretation_importance": 99.86464430881047,
            "balance_score": 0.9871555555555556,
            "LLM_phases_likelihood": {
                "V2O3 (space group 167)": 0.8,
                "CaVO3 (space group 62)": 0.9,
                "CaO (space group 225)": 0.7
            },
            "LLM_phases_explanation": {
                "V2O3 (space group 167)": "V2O3 is stable under reducing conditions, such as those provided by flowing argon. It is likely to remain as an unreacted precursor or form due to incomplete reaction.",
                "CaVO3 (space group 62)": "CaVO3 is a plausible phase under these synthesis conditions, as it forms readily from CaCO3 and V2O3 at high temperatures. The space group 62 is consistent with known structures.",
                "CaO (space group 225)": "CaO is likely to form as a by-product from the decomposition of CaCO3, especially if there is excess calcium or incomplete reaction."
            },
            "LLM_interpretation_likelihood": 0.85,
            "LLM_interpretation_explanation": "This interpretation includes plausible phases with reasonable weight fractions. The presence of CaO as a minor phase is consistent with the synthesis conditions, and the composition balance score is high.",
            "normalized_score": 0.9374610224918408,
            "prior_probability": 0.9300074074074074,
            "fit_quality": 0.8989314519417247,
            "trustworthy": true,
            "posterior_probability": 0.22910779626041783,
            "adjusted_posterior_probability": 0.22910779626041783,
            "unnormalized_posterior": 0.8360129090572999,
            "LLM_phases_likelihood_llama": {
                "V2O3 (space group 167)": 0.8,
                "CaVO3 (space group 62)": 0.7,
                "CaO (space group 225)": 0.5
            },
            "LLM_phases_explanation_llama": {
                "V2O3 (space group 167)": "V\u2082O\u2083 (R-3c, SG 167) is a stable phase under reducing conditions. Its formation is plausible given the Argon atmosphere, which may limit oxidation.",
                "CaVO3 (space group 62)": "CaVO\u2083 (Pbnm, SG 62) is a known phase and can form under these conditions. However, its stability might be influenced by the specific redox potential and reaction kinetics.",
                "CaO (space group 225)": "CaO (Fm-3m, SG 225) can form as a by-product or from unreacted CaCO\u2083 decomposition. Its presence is plausible but depends on the extent of reaction and carbonate decomposition."
            },
            "LLM_interpretation_likelihood_llama": 0.8,
            "LLM_interpretation_explanation_llama": "This interpretation includes plausible phases given the synthesis conditions. The presence of V\u2082O\u2083 and CaVO\u2083 aligns with expected reaction products, and CaO could be a minor by-product."
        },
        "I_2": {
            "phases": [
                "V2O3_167",
                "CaVO3_62"
            ],
            "weight_fraction": [
                65.8004928506864,
                34.19950714931359
            ],
            "rwp": 8.51,
            "score": 0.7930070486358638,
            "dara_score": 0.7930070486358638,
            "normalized_rwp": 0.8581666666666667,
            "missing_peaks": 12,
            "extra_peaks": 0,
            "peaks_calculated": 47,
            "peaks_observed": 68,
            "flag": 67908.93999999999,
            "normalized_flag": 1.1204280098505488,
            "interpretation_importance": 78.0265212208488,
            "balance_score": 0.9733222222222222,
            "LLM_phases_likelihood": {
                "V2O3 (space group 167)": 0.8,
                "CaVO3 (space group 62)": 0.9
            },
            "LLM_phases_explanation": {
                "V2O3 (space group 167)": "As above, V2O3 is stable under reducing conditions and likely to remain as an unreacted precursor or form due to incomplete reaction.",
                "CaVO3 (space group 62)": "CaVO3 is expected to form under these synthesis conditions, and the space group 62 is consistent with known structures."
            },
            "LLM_interpretation_likelihood": 0.8,
            "LLM_interpretation_explanation": "This interpretation is plausible, but the absence of CaO suggests a more complete reaction than might be expected. The composition balance score is slightly lower than I_1, indicating a minor imbalance.",
            "normalized_score": 0.9141562230641147,
            "prior_probability": 0.9011046296296296,
            "fit_quality": 0.8768298521324827,
            "trustworthy": true,
            "posterior_probability": 0.2165296792606202,
            "adjusted_posterior_probability": 0.2165296792606202,
            "unnormalized_posterior": 0.7901154391540436,
            "LLM_phases_likelihood_llama": {
                "V2O3 (space group 167)": 0.8,
                "CaVO3 (space group 62)": 0.7
            },
            "LLM_phases_explanation_llama": {
                "V2O3 (space group 167)": "As in I_1, V\u2082O\u2083 is stable under reducing conditions.",
                "CaVO3 (space group 62)": "CaVO\u2083 formation is expected as in I_1."
            },
            "LLM_interpretation_likelihood_llama": 0.9,
            "LLM_interpretation_explanation_llama": "This interpretation is highly plausible as it consists of the target compound and a stable vanadium oxide, with no indication of additional phases like CaO."
        },
        "I_3": {
            "phases": [
                "V2O3_15",
                "CaVO3_62",
                "CaO_225"
            ],
            "weight_fraction": [
                63.15037443258892,
                32.02515522922033,
                4.824470338190754
            ],
            "rwp": 7.06,
            "score": 0.8233312162330417,
            "dara_score": 0.8233312162330417,
            "normalized_rwp": 0.8823333333333333,
            "missing_peaks": 8,
            "extra_peaks": 0,
            "peaks_calculated": 54,
            "peaks_observed": 68,
            "flag": 59309.52,
