Repository: Ljoyce757/LLM_XRD_Eval

# LLM XRD Interpretation Validation

## File Descriptions
- Llama_test.py: initial prompt formatting and information
- Llama_test2.py: Base prompt with approximate equal and other changes (Prompt used for Chat GPT)
- Llama_test3.py: Revised prompt with all changes to the base prompt (Llama_test2.py)
- Llama_test4.py: Using the revised prompt, added ability to shuffle interpretations in prompt 
- AIF_Calculation.ipynb: file with process for creating final probabilities to compare LLMs
- csv_info_to_json.py: used to import all CSV synthesis information into the JSON file with the interpretation information
- Visualizations folder: used for all jupyter notebooks where graphs or charts were created
- Visualizations/visualize_FinalGraphics_DataAnalysis.ipynb: most of the graphs and data processed for the paper
- Visualizations/visualize_useful_graphics.ipynb: most of the suplementary or useful graphics and data analysis
- results_check.ipynb: checks that that LLM response has the correct amount of phases per interpretation
- llm_prompt_template_(...) : all .txt files of this type are different versions of the txt file inserted into the prompt, _2 is the txt file used by Chat GPT

File: Data/prompt1/Dara-AIF_Evaluation2_Liam - Data.csv
Run Name in ALAB,Target,Precursor 1,Precursor 2,Precursor 3,Furnace,Temperature (C),Dwell Duration (h),Interpretation A,Interpretation B,Prefered Interpretation,Evaluator name,"Interpretation A: Human Evaluation (0-1, 1 is best)",Interpretation A: Reasons for bad evaluation,Interpretation B: Human Evaluation,Interpretation B: Reasons for bad evaluation,Any phase that should not be present?,BalScore A,BalScore B,Extra comments,AIF does not trust,A,B
TRI_189,CaRuO4,CaCO3,RuO2,,BF,1100,8,https://drive.google.com/file/d/1wZ2-Lbxn52lUfhg_G2mvWmOUSOopqDku/view?usp=drive_link,https://drive.google.com/file/d/1WVnGRTrubNXkkUPWVyhdzwwN3EZBvWae/view?usp=drive_link,neither A nor B,,0,"bad intensity fit with only one phase present., missing peaks",0.5,extra phase identified that shouldn't be there,,1,0.9689,"Both interpretations have low Rwp, interpretation a has significant missing peaks and only one phase. Second interpretation has that same phase but with extra phases that explain missing peaks in interpretation A. Overall there are significant missing peaks in both interpretations indicating there was an error in both interpretations.",B,AIF,dARA
TRI_30,CaV2O3,CaCO3,V2O3,,BF,700,8,https://drive.google.com/file/d/16DLV8oIN3C2AyA6KPm80HoA51rnIv2wO/view?usp=drive_link,same,both A & B,,1,missing peaks,1,missing peaks,,1,n/a,Result was different from target but all elements are present and peak pattern matches closely. There were some substantial missing peaks (8) that could indicate a small fraction of an unidentified phase. Conditions are favorable for formation of CaV2O6 (V2O3 forms into V2O5 with O2 in atmosphere and CaCO3 decays to CaO releaseing CO2),Both,DARA,AIF
TRI_104,CaV2O3,CaCO3,V2O5,C ,TF-Ar ,700,12,https://drive.google.com/file/d/1Ycajdi-WH_13KomMYh00EoS_egYgbdDv/view?usp=drive_link,https://drive.google.com/file/d/1t6sgYbjZz9w8F1E96qn8pep68_8Dc0ZX/view?usp=drive_link,neither A nor B,,0,"missing peaks, extra peaks, composition balance",0.5,"missing peaks, extra peaks",,0,0.999,"Interpretation A has many significant missing and extra peaks, many of phases are unstable and does not contain calcium as a output. Interpretation B seems to match the observed peaks better and has some phases containing calcium It is a slightly higher Rwp, and most phases are slightly unstable, but overall a better interpretation. ",A,Dara,AIF
TRI_127,CaV2O3,CaCO3,V2O5,,TF-Ar,800,12,https://drive.google.com/file/d/1wZ2-Lbxn52lUfhg_G2mvWmOUSOopqDku/view?usp=drive_link,https://drive.google.com/file/d/1rbJmCwk64fT4IiOVdGo7lPDy2ZM5YV0R/view?usp=drive_link,both A & B,,1,extra phase identified that shouldn't be there,1,extra phase identified that shouldn't be there,,0.924,0.985,"Both interpretations seem very close, and have low Rwp values. Both contain VO2 which should potentially not be there. Interpretation B has a slightly better fit. ",Neither,AIF,DARA
TRI_31,CaV3O4,CaCO3,V2O5,,BF,700,8,https://drive.google.com/file/d/1sbvQCrtC8Oy0eHDB3-0pJ1xx6griizV3/view?usp=drive_link,https://drive.google.com/file/d/13QWFdOwvbefRTySvYWn_cv0iyxStvPV_/view?usp=drive_link,both A & B,,1,,1,,,0.996,0.997,Both interpretations are almost identical. Both have stable elements and only small error ~4-5%. Only difference is the ratio of phases ,Neither,AIF,DARA
TRI_28,CaVO2,CaCO3,V2O3,,BF,700,8,https://drive.google.com/file/d/1xMYDyex3xopGYOC5o4RcL6o3r1ybKMOF/view?usp=drive_link,https://drive.google.com/file/d/1ffMzU9FTbU4_843y-p5H5-RSVp_D8Sgf/view?usp=drive_link,B,,1,,0,extra phase identified that shouldn't be there,CaC2_15 (no carbon) ,0.978,0.999,"Both fit closely and have stable phases, but CaC2 cannot be produced without carbon ",A,DARA,AIF
TRI_87 ,CaVO2,CaCO3,V2O5,,TF-Ar,700,12,https://drive.google.com/file/d/1LBEQCS1wEtoi45p1U0vdURrn8UlvDdbC/view?usp=drive_link,https://drive.google.com/file/d/14gY6qaE1wT5UGD2vc5p7-CbG1lttzLDY/view?usp=drive_link,neither A nor B,,0,"rwp value, missing peaks, extra phase identified that shouldn't be there",0,"rwp value, missing peaks",,0.928,0.999,"The fit of both interpretations is close to 20% (or over) which indicates a weaker fit. Most phases are most likely stable at high temperatures, but CaO2 is most likely unstable at high temperatures due to high energy above Hull (~0.28eV although this may be a different space group) ",A,DARA,AIF
TRI_126,CaVO2,CaCO3,V2O5,,TF-Ar,800,12,https://drive.google.com/file/d/17YSLmwIO0yII1N9_goIQ5G8_FZOuVgRy/view?usp=drive_link,same,neither A nor B,,0.5,"missing peaks, phase(s) missing",0.5,"missing peaks, phase(s) missing",CaC2_2 (no carbon),0.995,n/a,"Significant missing peaks and C is present in interpretation (possibly from furnace?). CaV2O6 is favored to appear in these conditions, and both phases in interpretation are not favored to appear given reactions required to reach that state. ",Both,AIF,DARA
TRI_197,CaVO2,CaCO3,V2O5,,TF-Ar+H2,600,12,https://drive.google.com/file/d/1eZIuznoLbNqvLubgOJ03l91soPEgES7w/view?usp=drive_link,https://drive.google.com/file/d/1hyJw8CRWPbckSu3JPcdx8q4fB1_eHkOC/view?usp=drive_link,neither A nor B,,0,"missing peaks, rwp value",0,"missing peaks, extra phase identified that shouldn't be there, rwp value",CaC2_2 (no carbon),0.991,0.998,"Carbon is present as above (this could be expected) Both interpretations have a somewhat higher, but reasonable Rwp ~16. Both have a significant amount of missing peaks and the overal profiles of each peak does not match on either interpretation. Chemically all interpretations should be stable. ",B,AIF,DARA
TRI_84,KVO2,K2CO3,V2O3,,TF-Ar,400,12,https://drive.google.com/file/d/17ApHylwrl9cBoFKDDgRkMGalIoYFUCPB/view?usp=drive_link,https://drive.google.com/file/d/1N_VuJgnYg8ZzVD5GzD9WJrc_SfwRzF_b/view?usp=drive_link,neither A nor B,,0.5,composition balance,0,composition balance,K2.84V6O12,0.99,unsure,RwP around 15 for both. Chemically Chat GPT believes that most resultants from this reactions should be the input compounds (no reaction). In interpretation B there is a unknown phase (K2.84V6O16_100) that I could not find. ,A,DARA,AIF
TRI_39,LiV2O3,Li2CO3,V2O5,,BF,600,8,https://drive.google.com/file/d/1XxqnUERSxFlD3C8GS-PYPWKhtrvtuDSl/view?usp=drive_link,https://drive.google.com/file/d/1MkTJNkWtMaVtfvTr9upIdoOBCm8-B5gB/view?usp=drive_link,both A & B,,1,missing peaks,1,missing peaks,Li0.57V3O6?,0.993,unsure ,"Fit is good and only one pronounced missing peak. First Interpretation has only one phase present, while the second interpretation proposes half LiV3O8 with smaller WP of Li4 and Li0.57V3O6 (unsure what this is)",Neither,AIF,DARA
TRI_63,LiV3O4,Li2CO3,V2O5,,BF,500,8,https://drive.google.com/file/d/1YTzaHZpmlqZ1qr1Lni67WYmN-KMWb_7i/view?usp=drive_link,https://drive.google.com/file/d/1N4hSGQTtT_Y5HHf5KVAgVcCP1B5yA4EF/view?usp=drive_link,B,,1,,1,,Li1.94V6O16_11?,unsure,1,Both fit very closely with almost no missing peaks. LiV3O8 will be stable and is present in both interpretations. I was unsure what Li1.94V6O16_11 is so it may be more or less probable. According to ChatGPT LiV3O8 can be formed in these conditions if held at 500C for long enough ,Both,DARA,AIF
TRI_181,NaV2O4,Na2CO3,V2O5,,BF,500,12,https://drive.google.com/file/d/17Ox95CPvJwt6g9xwBBPJFJAUsUY2_lwT/view?usp=drive_link,https://drive.google.com/file/d/1ZJedpAMwA5Z0K2agqoKoOw0lAYfddUNw/view?usp=drive_link,A,,1,,0.5,extra phase identified that shouldn't be there,C1.9992O1.9992_194?,unsure,unsure,"Inspection of peaks shows that While Interpretation B has lower Rwp, the peak profile matches better for Interpretation A. The V2O5 in Interpretation A makes sense as unreacted precursor. Na2CO3 has almost no contribution to peaks, so it may or may not be present. Also in Interpretation B there is significant C1.9992O1.9992 which should not be present given lack of C in reaction ",B,AIF,DARA
TRI_172,MgVO3,MgCO3,V2O5,,BF,600,12,https://drive.google.com/file/d/1Tecn9wlk9TafOAuMokq01TbzvyS9s29S/view?usp=drive_link,https://drive.google.com/file/d/1LctycutOiijsGaHHLl4w6sMZu64wFJ1T/view?usp=drive_link,neither A nor B,(could be both) ,0.5,missing peaks,0.5,missing peaks,,0.983,0.9794,The only sizable difference between Interpretation A and B is the adition of 1% of VO2_136 so both are nearly the same peak fit and profile.Overall error is low in both interpretations. VO2_12 is much more favorable generally so wouldn't make sense to also have VO2_136 present in this setup. ,Neither,DARA,AIF
TRI_106,NaVO2,Na2CO3,V2O5,C,TF-Ar,700,12,https://drive.google.com/file/d/1heOnu1rAZbS7KqmhjOR0So_t_8ixmiCQ/view?usp=drive_link,https://drive.google.com/file/d/1cFUakbQAj9R2-1VgZj_ASh9tRb8PJRoN/view?usp=drive_link,neither A nor B,,0,"missing peaks, phase(s) missing",0,"missing peaks, phase(s) missing",C1.9992O1.9992_194?,0.375,0.4958,"Both fits look somewhat accurate, but are missing many significant peaks. Interpretation A has only one phase present and does not contain a phase with Na which should be very present. Similarly Interpretation B has a very similar phase makeup, but with ~40% C1.9992O1.9992_194 which I am unsure of. This extra phase does decrease the amount of missing peaks. ",Both,AIF,DARA
TRI_112,NaVO2,Na2CO3,V2O3,,TF-Ar + H2,600,12,https://drive.google.com/file/d/1o7ajZ_rxVj-9QVTBylc6M7UOrMJ_ZLYQ/view?usp=drive_link,https://drive.google.com/file/d/1SZGeU83sB--OzSCVUxdIXwxL2HegMKZU/view?usp=drive_link,B,,1,,0.5,"phase(s) missing, extra phase identified that shouldn't be there",,0.414,0.952,"Very similar setup to TRI 106. Interpretation A does not contain a Na phase indicating an error, it also contains C_13 phase which is not a favorable point group for carbon. Interpretation B has a phase somewhat closer to the target phase and it is believable that there is some V2O3 that has been unreacted at this lower temperature",A,DARA,AIF
TRI_182,NaVO3,Na2CO3,V2O5,,BF,500,12,https://drive.google.com/file/d/1YPirzxLnbvBej_Dgr6LdPWKQaKg49uhl/view?usp=drive_link,https://drive.google.com/file/d/1HdrEiSAQAvlb8vtcmIRtY8YbrUovmj6E/view?usp=drive_link,A,,1,,0.5,,,1,1,Both interpretations return the target phase but in different space groups. NaVO3_15 (interpretation A) has been seen experimentally and is stable while NaVO3_9 does not appear on the Materials Project database indicating it would not be present in this experiment. ,Neither,AIF,DARA

File: Data/prompt1/little_diff.csv
Difference was less than 0.10,Difference (Gpt-llama),ChatGPT Likelihood,Llama Likelihood,Synth Conditions,Interpretation Phases,ChatGPT Explanation,Llama Explanation
TRI_31 I_9,0.09999999999999998,0.3,0.2,"Target: CaV3O4<br>Precursors:CaCO3,V2O5,<br>Furnace:BF<br>Temperature:700.0 C<br>Dwell Duration:8.0","VO2 (space group 58, weight fraction 100%)","The presence of VO₂ is less likely under ambient air conditions, and the absence of other expected phases like CaV₂O₆ or V₂O₅ reduces the plausibility of this interpretation.",This interpretation is plausible but less likely due to the target composition and potential for CaV₃O₄ and the presence of less common VO₂ polymorph.
TRI_126 I_1,0.09999999999999998,0.3,0.2,"Target: CaVO2<br>Precursors:CaCO3,V2O5,<br>Furnace:TF-Ar<br>Temperature:800.0 C<br>Dwell Duration:12.0","V4O7 (space group 2, weight fraction 43%), CaC2 (space group 2, weight fraction 57%)","The presence of V4O7 is plausible under reducing conditions, but the inclusion of CaC2 is highly unlikely given the synthesis conditions and precursors. The composition balance score is high, but the phase set is not realistic.","The presence of CaC₂ is highly implausible under the given conditions, significantly lowering the credibility of this interpretation."
TRI_39 I_3,0.09999999999999998,0.3,0.2,"Target: LiV2O3<br>Precursors:Li2CO3,V2O5,<br>Furnace:BF<br>Temperature:600.0 C<br>Dwell Duration:8.0","Li11V15O40 (space group 11, weight fraction 100%)","A single-phase interpretation with Li11V15O40 is implausible given the synthesis conditions. The composition balance score is lower, indicating potential issues with elemental matching.",This single-phase interpretation is less likely due to the omission of expected secondary phases.
TRI_197 I_1,0.09999999999999998,0.3,0.2,"Target: CaVO2<br>Precursors:CaCO3,V2O5,<br>Furnace:TF-Ar+H2<br>Temperature:600.0 C<br>Dwell Duration:12.0","CaC2 (space group 2, weight fraction 19%), CaV2O5 (space group 59, weight fraction 81%)","The presence of CaC₂ is highly implausible, significantly reducing the credibility of this interpretation. CaV₂O₅ is plausible, but the overall interpretation is not consistent with the expected target phase or synthesis conditions.","The presence of CaC₂ makes this interpretation highly unlikely due to the reducing conditions required for its formation, which are not strongly supported by the given synthesis atmosphere."
TRI_172 I_1,0.09999999999999998,0.75,0.65,"Target: MgVO3<br>Precursors:MgCO3,V2O5,<br>Furnace:BF<br>Temperature:600.0 C<br>Dwell Duration:12.0","Mg2V2O7 (space group 2, weight fraction 34%), MgV2O6 (space group 12, weight fraction 61%), VO2 (space group 12, weight fraction 4%), VO2 (space group 136, weight fraction 1%)","This interpretation includes plausible phases like Mg2V2O7 and MgV2O6, but the presence of two VO2 polymorphs suggests incomplete reaction or kinetic trapping. The composition balance score is high, supporting the likelihood of these phases.","This interpretation includes plausible phases, but the presence of multiple VO₂ polymorphs and their relative stability at the synthesis temperature need careful consideration."
TRI_172 I_2,0.09999999999999998,0.7,0.6,"Target: MgVO3<br>Precursors:MgCO3,V2O5,<br>Furnace:BF<br>Temperature:600.0 C<br>Dwell Duration:12.0","Mg2V2O7 (space group 2, weight fraction 31%), MgV2O6 (space group 12, weight fraction 62%), VO2 (space group 58, weight fraction 6%)","While Mg2V2O7 and MgV2O6 are plausible, the presence of VO2 in space group 58 is less likely, reducing the overall interpretation likelihood. The composition balance score is high, supporting the plausibility of the main phases.","Similar to I_1, but with a less common VO₂ polymorph, reducing the overall likelihood."
TRI_172 I_4,0.050000000000000044,0.75,0.7,"Target: MgVO3<br>Precursors:MgCO3,V2O5,<br>Furnace:BF<br>Temperature:600.0 C<br>Dwell Duration:12.0","Mg2V2O7 (space group 2, weight fraction 30%), MgV2O6 (space group 12, weight fraction 65%), VO2 (space group 136, weight fraction 5%)","This interpretation includes plausible phases like Mg2V2O7 and MgV2O6, but the presence of VO2 in space group 136 suggests incomplete reaction or kinetic trapping. The composition balance score is high, supporting the likelihood of these phases.","Similar to I_1, with a more plausible set of phases."
TRI_126 I_4,0.05,0.1,0.05,"Target: CaVO2<br>Precursors:CaCO3,V2O5,<br>Furnace:TF-Ar<br>Temperature:800.0 C<br>Dwell Duration:12.0","CaC2 (space group 2, weight fraction 100%)","The interpretation is implausible due to the presence of CaC2, which is not expected to form under the synthesis conditions. The low composition balance score further supports the improbability of this phase set.",The interpretation is highly implausible due to the presence of CaC₂ as the sole phase.
TRI_84 I_1,0.04999999999999999,0.25,0.2,"Target: KVO2<br>Precursors:K2CO3,V2O3,<br>Furnace:TF-Ar<br>Temperature:400.0 C<br>Dwell Duration:12.0","K2V3O8 (space group 100, weight fraction 100%)","This interpretation is unlikely because it suggests a single phase that does not match the target composition or expected phases under the given synthesis conditions. The composition balance score is high, but the phase itself is not plausible as the main product.","The interpretation suggests a single-phase product, which might be oversimplified given the potential for unreacted precursors or side products. The formation of K₂V₃O₈ is plausible but not highly likely under these conditions."
TRI_106 I_3,0.04999999999999999,0.15,0.1,"Target: NaVO2<br>Precursors:Na2CO3,V2O5,C<br>Furnace:TF-Ar<br>Temperature:700.0 C<br>Dwell Duration:12.0","V2O3 (space group 15, weight fraction 59%), CO (space group 194, weight fraction 41%)",The presence of a less stable V₂O₃ polymorph and the implausible CO phase significantly reduce the credibility of this interpretation. The composition balance score remains low.,"Similar to I_1, the presence of CO as a solid phase is implausible. The V₂O₃ polymorph is less common, and the interpretation lacks expected Na-containing phases."
TRI_104 I_5,0.04999999999999999,0.5,0.45,"Target: CaV2O3<br>Precursors:CaCO3,V2O5,C <br>Furnace:TF-Ar <br>Temperature:700.0 C<br>Dwell Duration:12.0","V3O5 (space group 13, weight fraction 41%), V2O3 (space group 167, weight fraction 29%), V6O13 (space group 69, weight fraction 22%), V5O9 (space group 2, weight fraction 8%)","This interpretation includes plausible phases but lacks calcium phases, which are expected given the precursors. The composition balance score is low, indicating a mismatch with the target composition.",This interpretation includes a less common polymorph of V₃O₅. The composition balance score of 0.593 is moderate.
TRI_31 I_2,0.0,0.3,0.3,"Target: CaV3O4<br>Precursors:CaCO3,V2O5,<br>Furnace:BF<br>Temperature:700.0 C<br>Dwell Duration:8.0","V2O5 (space group 59, weight fraction 45%), VO2 (space group 14, weight fraction 40%), C (space group 166, weight fraction 15%)","The presence of solid carbon is implausible, and VO₂ is less likely under ambient air conditions. V₂O₅ is plausible but the overall interpretation lacks coherence with the synthesis target.",The presence of C and the less common V₂O₅ polymorph reduce the credibility of this interpretation. VO₂ formation is plausible but depends on specific redox conditions.
TRI_172 I_5,0.0,0.5,0.5,"Target: MgVO3<br>Precursors:MgCO3,V2O5,<br>Furnace:BF<br>Temperature:600.0 C<br>Dwell Duration:12.0","Mg2V2O7 (space group 2, weight fraction 54%), VO2 (space group 58, weight fraction 41%), C (space group 31, weight fraction 5%), MgO (space group 186, weight fraction 0%)","The presence of elemental carbon is implausible, and the high weight fraction of VO2 suggests incomplete reaction. Mg2V2O7 is plausible, but the overall interpretation is weakened by these factors.",The presence of solid carbon and the relatively high weight fraction of MgO make this interpretation less likely.
TRI_63 I_3,0.0,0.15,0.15,"Target: LiV3O4<br>Precursors:Li2CO3,V2O5,<br>Furnace:BF<br>Temperature:500.0 C<br>Dwell Duration:8.0","Li14V43O114 (space group 11, weight fraction 100%)","This interpretation suggests a single phase, Li14V43O114, which is not well-documented or expected under the given conditions. The absence of other phases or unreacted precursors further reduces the plausibility of this interpretation.","This interpretation is highly unlikely due to the presence of an unexpected phase (Li₁₄V₄₃O₁₁₄) at 100%, with no consideration of the target phase LiV₃O₄."
TRI_197 I_3,0.0,0.05,0.05,"Target: CaVO2<br>Precursors:CaCO3,V2O5,<br>Furnace:TF-Ar+H2<br>Temperature:600.0 C<br>Dwell Duration:12.0","CaC2 (space group 2, weight fraction 100%)","The interpretation is highly implausible as it suggests the formation of CaC₂, which is not supported by the synthesis conditions. The absence of any plausible vanadium oxide phases further reduces the credibility of this interpretation.","This interpretation is highly unlikely due to the sole presence of CaC₂, which cannot be formed directly from the given precursors under these conditions."
TRI_197 I_4,0.0,0.4,0.4,"Target: CaVO2<br>Precursors:CaCO3,V2O5,<br>Furnace:TF-Ar+H2<br>Temperature:600.0 C<br>Dwell Duration:12.0","CaCO3 (space group 2, weight fraction 100%)","While CaCO₃ could remain unreacted, the absence of any vanadium oxide phases makes this interpretation incomplete. It suggests that the reaction did not proceed as expected, but does not account for the presence of any vanadium-containing phases.","This interpretation suggests that the reaction did not proceed significantly, which is plausible if the synthesis conditions (temperature, dwell duration) are not sufficient for complete conversion of the precursors to the target phase."
TRI_112 I_5,0.0,0.4,0.4,"Target: NaVO2<br>Precursors:Na2CO3,V2O3,<br>Furnace:TF-Ar + H2<br>Temperature:600.0 C<br>Dwell Duration:12.0","Na2V3O6 (space group 12, weight fraction 38%), V (space group 229, weight fraction 36%), C (space group 60, weight fraction 26%)","The presence of Na2V3O6 is plausible, but the inclusion of metallic vanadium and carbon phases reduces the overall credibility. The composition balance is better than I_1, but still not ideal.",The presence of metallic vanadium and an uncommon carbon phase makes this interpretation less likely.
TRI_28 I_2,0.0,0.85,0.85,"Target: CaVO2<br>Precursors:CaCO3,V2O3,<br>Furnace:BF<br>Temperature:700.0 C<br>Dwell Duration:8.0","Ca2V2O7 (space group 2, weight fraction 81%), CaV2O6 (space group 12, weight fraction 19%)","This interpretation is more plausible due to the presence of Ca2V2O7 and CaV2O6, both of which are reasonable phases under the synthesis conditions. The high composition balance score further supports the likelihood of this interpretation.",This interpretation is more plausible as both phases are chemically consistent with the synthesis conditions. The composition balance score of 0.999 supports this interpretation.
TRI_31 I_3,0.0,0.75,0.75,"Target: CaV3O4<br>Precursors:CaCO3,V2O5,<br>Furnace:BF<br>Temperature:700.0 C<br>Dwell Duration:8.0","CaV2O6 (space group 12, weight fraction 79%), V2O5 (space group 59, weight fraction 21%)","Similar to I_1, this interpretation includes plausible phases with reasonable weight fractions. The presence of V₂O₅ as a secondary phase is expected due to incomplete reaction or excess vanadium precursor.","This interpretation includes likely phases, but the use of less common polymorphs and potential for unreacted precursors requires careful consideration."
TRI_104 I_4,-0.04999999999999993,0.55,0.6,"Target: CaV2O3<br>Precursors:CaCO3,V2O5,C <br>Furnace:TF-Ar <br>Temperature:700.0 C<br>Dwell Duration:12.0","V3O5 (space group 15, weight fraction 49%), V2O3 (space group 167, weight fraction 34%), V6O13 (space group 69, weight fraction 17%)","This interpretation lacks calcium phases, which are expected given the precursors. The composition balance score is low, indicating a mismatch with the target composition.","This interpretation lacks calcium-containing phases, which are expected. The composition balance score of 0.593 is moderate."
TRI_30 I_2,-0.05000000000000002,0.15,0.2,"Target: CaV2O3<br>Precursors:CaCO3,V2O3,<br>Furnace:BF<br>Temperature:700.0 C<br>Dwell Duration:8.0","VO2 (space group 14, weight fraction 58%), CaC2 (space group 12, weight fraction 42%)","The presence of CaC₂ is implausible, and the VO₂ polymorph is not the most stable form expected. The composition balance is close to 1, but the phases do not align with the expected chemistry.","The presence of CaC₂ and the incorrect vanadium oxide polymorph make this interpretation unlikely. The composition balance score of 0.992 is good, but the phases are not plausible."
TRI_84 I_3,-0.050000000000000044,0.5,0.55,"Target: KVO2<br>Precursors:K2CO3,V2O3,<br>Furnace:TF-Ar<br>Temperature:400.0 C<br>Dwell Duration:12.0","K10V21O57 (space group 100, weight fraction 64%), KV3O8 (space group 11, weight fraction 36%)","This interpretation is somewhat more plausible than I_2 due to the absence of V2O5, but the major phase is still not consistent with the target composition. The composition balance is better, but the phase set is incomplete.","This interpretation is more plausible than I_2, as it avoids the highly oxidizing V₂O₅ phase. The presence of two phases is chemically reasonable, and the weight fractions are balanced."
TRI_104 I_1,-0.050000000000000044,0.6,0.65,"Target: CaV2O3<br>Precursors:CaCO3,V2O5,C <br>Furnace:TF-Ar <br>Temperature:700.0 C<br>Dwell Duration:12.0","V3O5 (space group 15, weight fraction 40%), V2O3 (space group 167, weight fraction 29%), V6O13 (space group 69, weight fraction 8%), V5O9 (space group 2, weight fraction 22%)","This interpretation includes plausible phases under reducing conditions, but the composition balance score is low, indicating a mismatch with the target composition. The presence of multiple vanadium oxides suggests incomplete reaction or side reactions.","This interpretation includes plausible vanadium oxide phases, but the absence of calcium-containing phases is notable. The composition balance score of 0.593 is moderate."
TRI_31 I_1,-0.050000000000000044,0.75,0.8,"Target: CaV3O4<br>Precursors:CaCO3,V2O5,<br>Furnace:BF<br>Temperature:700.0 C<br>Dwell Duration:8.0","CaV2O6 (space group 12, weight fraction 77%), V2O5 (space group 31, weight fraction 23%)",This interpretation includes plausible phases with reasonable weight fractions. The presence of V₂O₅ as a secondary phase is expected due to incomplete reaction or excess vanadium precursor.,"This interpretation includes plausible phases with reasonable weight fractions. CaV₂O₆ is a likely product, and V₂O₅ may remain as an unreacted precursor."
TRI_28 I_1,-0.09999999999999998,0.2,0.3,"Target: CaVO2<br>Precursors:CaCO3,V2O3,<br>Furnace:BF<br>Temperature:700.0 C<br>Dwell Duration:8.0","Ca2V2O7 (space group 2, weight fraction 71%), CaC2 (space group 15, weight fraction 29%)","The presence of Ca2V2O7 is plausible, but the inclusion of CaC2 is highly unlikely under the given conditions. The overall interpretation is weakened by the implausibility of CaC2, despite a decent composition balance score.","The presence of CaC₂ is highly implausible due to oxidation issues, significantly lowering the credibility of this interpretation despite Ca₂V₂O₇ being plausible."
TRI_104 I_2,-0.09999999999999998,0.75,0.85,"Target: CaV2O3<br>Precursors:CaCO3,V2O5,C <br>Furnace:TF-Ar <br>Temperature:700.0 C<br>Dwell Duration:12.0","V3O5 (space group 15, weight fraction 37%), V2O3 (space group 167, weight fraction 14%), V6O13 (space group 12, weight fraction 5%), Ca5V3O13 (space group 176, weight fraction 34%), CaO (space group 225, weight fraction 11%)","This interpretation has a perfect composition balance score and includes plausible phases. The presence of Ca5V3O13 and CaO suggests partial reaction with calcium precursors, aligning well with the synthesis conditions.","This interpretation includes calcium-containing phases, which are expected given the precursors. The composition balance score of 1.0 is excellent."
TRI_172 I_9,-0.09999999999999998,0.8,0.9,"Target: MgVO3<br>Precursors:MgCO3,V2O5,<br>Furnace:BF<br>Temperature:600.0 C<br>Dwell Duration:12.0","Mg2V2O7 (space group 2, weight fraction 61%), MgV2O6 (space group 12, weight fraction 31%), VO2 (space group 12, weight fraction 8%)","This interpretation includes plausible phases like Mg2V2O7 and MgV2O6, with VO2 potentially present due to kinetic trapping. The high composition balance score supports the likelihood of these phases.",A highly plausible interpretation with a dominant Mg₂V₂O₇ phase.
TRI_172 I_6,-0.09999999999999998,0.8,0.9,"Target: MgVO3<br>Precursors:MgCO3,V2O5,<br>Furnace:BF<br>Temperature:600.0 C<br>Dwell Duration:12.0","Mg2V2O7 (space group 2, weight fraction 94%), VO2 (space group 136, weight fraction 6%)","This interpretation is plausible due to the dominance of Mg2V2O7, but the presence of VO2 in space group 136 suggests incomplete reaction or kinetic trapping. The high composition balance score supports the likelihood of these phases.",A highly plausible interpretation with a dominant Mg₂V₂O₇ phase.
