Repository: Ljoyce757/LLM_XRD_Eval

## File Descriptions
- Llama_test.py: initial prompt formatting and information
- Llama_test2.py: Base prompt with approximate equal and other changes (Prompt used for Chat GPT)
- Llama_test3.py: Revised prompt with all changes to the base prompt (Llama_test2.py)
- Llama_test4.py: Using the revised prompt, added ability to shuffle interpretations in prompt 
- AIF_Calculation.ipynb: file with process for creating final probabilities to compare LLMs
- csv_info_to_json.py: used to import all CSV synthesis information into the JSON file with the interpretation information
- Visualizations folder: used for all jupyter notebooks where graphs or charts were created

File: Data/interpretations_llm_v4_llama2.json (part 1 of 5)
{
    "TRI_30": {
        "I_1": {
            "phases": [
                "CaV2O6_12"
            ],
            "weight_fraction": [
                100.0
            ],
            "rwp": 8.12,
            "score": 0.5935013085830839,
            "dara_score": 0.5935013085830839,
            "normalized_rwp": 0.797,
            "missing_peaks": 17,
            "extra_peaks": 3,
            "peaks_calculated": 87,
            "peaks_observed": 86,
            "flag": 49677.5,
            "normalized_flag": 0.9680143619406235,
            "interpretation_importance": 100.0,
            "balance_score": 0.9999888888888889,
            "LLM_phases_likelihood": {
                "CaV2O6 (space group 12)": 0.2
            },
            "LLM_phases_explanation": {
                "CaV2O6 (space group 12)": "CaV\u2082O\u2086 is not a known stable phase for the target composition CaV\u2082O\u2083. The oxidation state of vanadium in CaV\u2082O\u2086 would be higher than expected from the precursors and synthesis conditions, especially in ambient air. The space group 12 (P2\u2081/c) is not associated with a known stable polymorph for this composition."
            },
            "LLM_interpretation_likelihood": 0.1,
            "LLM_interpretation_explanation": "The interpretation suggests a phase that is not chemically plausible given the target composition and synthesis conditions. The composition balance score is perfect, but the phase itself is unlikely to form.",
            "normalized_score": 0.8999999999999999,
            "prior_probability": 0.5499944444444445,
            "fit_quality": 0.8485,
            "trustworthy": false,
            "posterior_probability": 0.4279595362506655,
            "adjusted_posterior_probability": 0.04279595362506655
        },
        "I_2": {
            "phases": [
                "VO2_14",
                "CaC2_12"
            ],
            "weight_fraction": [
                57.93902907910346,
                42.06097092089654
            ],
            "rwp": 16.57,
            "score": 0.10137175723847203,
            "dara_score": 0.10137175723847203,
            "normalized_rwp": 0.58575,
            "missing_peaks": 53,
            "extra_peaks": 15,
            "peaks_calculated": 69,
            "peaks_observed": 86,
            "flag": 126506.68999999997,
            "normalized_flag": 2.465105788366368,
            "interpretation_importance": 10.56542431868525,
            "balance_score": 0.9924888888888889,
            "LLM_phases_likelihood": {
                "VO2 (space group 14)": 0.3,
                "CaC2 (space group 12)": 0.1
            },
            "LLM_phases_explanation": {
                "VO2 (space group 14)": "VO\u2082 is a plausible phase under oxidizing conditions, but the space group 14 (P2\u2081/c) is not the typical high-temperature polymorph. VO\u2082 usually forms in more reducing environments, and its presence at 57.94% is questionable given the target composition.",
                "CaC2 (space group 12)": "CaC\u2082 is highly unlikely to form under these conditions. It requires a reducing environment and is not expected in ambient air at 700\u00b0C. The presence of CaC\u2082 suggests a misinterpretation of the data."
            },
            "LLM_interpretation_likelihood": 0.15,
            "LLM_interpretation_explanation": "The presence of CaC\u2082 is implausible, and the VO\u2082 polymorph is not the most stable form expected. The composition balance is close to 1, but the phases do not align with the expected chemistry.",
            "normalized_score": 0.27233359612974684,
            "prior_probability": 0.5712444444444444,
            "fit_quality": 0.4290417980648734,
            "trustworthy": false,
            "posterior_probability": 0.22475747911197386,
            "adjusted_posterior_probability": 0.022475747911197386
        },
        "I_3": {
            "phases": [
                "VO2_12"
            ],
            "weight_fraction": [
                100.0
            ],
            "rwp": 18.81,
            "score": -0.03374851496661363,
            "dara_score": -0.03374851496661363,
            "normalized_rwp": 0.52975,
            "missing_peaks": 66,
            "extra_peaks": 7,
            "peaks_calculated": 35,
            "peaks_observed": 86,
            "flag": 187531.02000000002,
            "normalized_flag": 3.654224159214419,
            "interpretation_importance": 0.0,
            "balance_score": 0.5925925925925926,
            "LLM_phases_likelihood": {
                "VO2 (space group 12)": 0.2
            },
            "LLM_phases_explanation": {
                "VO2 (space group 12)": "The space group 12 (P2\u2081/c) is not a common polymorph for VO\u2082 at 700\u00b0C. VO\u2082 typically forms in more reducing conditions, and the likelihood of this specific polymorph forming is low."
            },
            "LLM_interpretation_likelihood": 0.1,
            "LLM_interpretation_explanation": "The interpretation suggests a single phase that is not expected to form under the given conditions. The composition balance is poor, and the phase is unlikely.",
            "normalized_score": 0.1,
            "prior_probability": 0.34629629629629627,
            "fit_quality": 0.314875,
            "trustworthy": false,
            "posterior_probability": 0.09999506939810497,
            "adjusted_posterior_probability": 0.009999506939810499
        },
        "I_4": {
            "phases": [
                "VO2_58"
            ],
            "weight_fraction": [
                100.0
            ],
            "rwp": 17.92,
            "score": 0.05201286323758632,
            "dara_score": 0.05201286323758632,
            "normalized_rwp": 0.5519999999999999,
            "missing_peaks": 64,
            "extra_peaks": 6,
            "peaks_calculated": 22,
            "peaks_observed": 86,
            "flag": 187849.97,
            "normalized_flag": 3.6604392099062,
            "interpretation_importance": 6.271821130669765,
            "balance_score": 0.5925925925925926,
            "LLM_phases_likelihood": {
                "VO2 (space group 58)": 0.3
            },
            "LLM_phases_explanation": {
                "VO2 (space group 58)": "Space group 58 (Pbnm) is not a typical polymorph for VO\u2082 at this temperature. VO\u2082 is more likely to form in reducing conditions, and the presence of this polymorph is questionable."
            },
            "LLM_interpretation_likelihood": 0.1,
            "LLM_interpretation_explanation": "The interpretation suggests a single phase that is not expected to form under the given conditions. The composition balance is poor, and the phase is unlikely.",
            "normalized_score": 0.20938082401536778,
            "prior_probability": 0.34629629629629627,
            "fit_quality": 0.38069041200768383,
            "trustworthy": false,
            "posterior_probability": 0.12089611486431606,
            "adjusted_posterior_probability": 0.012089611486431607
        },
        "I_5": {
            "phases": [
                "VO2_14"
            ],
            "weight_fraction": [
                100.0
            ],
            "rwp": 18.04,
            "score": 0.0027595903777621333,
            "dara_score": 0.0027595903777621333,
            "normalized_rwp": 0.549,
            "missing_peaks": 68,
            "extra_peaks": 7,
            "peaks_calculated": 35,
            "peaks_observed": 86,
            "flag": 188861.72,
            "normalized_flag": 3.6801541418309838,
            "interpretation_importance": 2.600170599139889,
            "balance_score": 0.5925925925925926,
            "LLM_phases_likelihood": {
                "VO2 (space group 14)": 0.4
            },
            "LLM_phases_explanation": {
                "VO2 (space group 14)": "Space group 14 (P2\u2081/c) is not the most stable polymorph for VO\u2082 at 700\u00b0C. However, VO\u2082 can form under certain conditions, and the likelihood is slightly higher than other polymorphs due to potential kinetic trapping."
            },
            "LLM_interpretation_likelihood": 0.2,
            "LLM_interpretation_explanation": "The interpretation suggests a single phase that is not expected to form under the given conditions. The composition balance is poor, and the phase is unlikely.",
            "normalized_score": 0.14656276204306745,
            "prior_probability": 0.39629629629629626,
            "fit_quality": 0.3477813810215338,
            "trustworthy": false,
            "posterior_probability": 0.12639180037493955,
            "adjusted_posterior_probability": 0.012639180037493956
        },
        "Synth_Conditions": {
            "Target": "CaV2O3",
            "Precursor 1": "CaCO3",
            "Precursor 2": "V2O3",
            "Precursor 3": "",
            "Furnace": "BF",
            "Temperature (C)": 700.0,
            "Temperature (K)": 973.15,
            "Dwell Duration (h)": 8.0
        }
    },
    "TRI_104": {
        "I_1": {
            "phases": [
                "V3O5_15",
                "V2O3_167",
                "V6O13_69",
                "V5O9_2"
            ],
            "weight_fraction": [
                40.368155506341814,
                29.48478345582899,
                7.649257888939013,
                22.497803148890192
            ],
            "rwp": 9.22,
            "score": 0.40912611320785014,
            "dara_score": 0.40912611320785014,
            "normalized_rwp": 0.7695000000000001,
            "missing_peaks": 26,
            "extra_peaks": 32,
            "peaks_calculated": 124,
            "peaks_observed": 77,
            "flag": 26030.63,
            "normalized_flag": 0.3976901529381838,
            "interpretation_importance": 99.76214757209317,
            "balance_score": 0.5925925925925926,
            "LLM_phases_likelihood": {
                "V3O5 (space group 15)": 0.8,
                "V2O3 (space group 167)": 0.9,
                "V6O13 (space group 69)": 0.6,
                "V5O9 (space group 2)": 0.5
            },
            "LLM_phases_explanation": {
                "V3O5 (space group 15)": "V3O5 is a plausible phase under reducing conditions, such as those provided by carbon and argon atmosphere. Space group 15 is consistent with known structures.",
                "V2O3 (space group 167)": "V2O3 is a stable phase under reducing conditions and is likely to form given the presence of carbon and argon atmosphere.",
                "V6O13 (space group 69)": "V6O13 can form under reducing conditions but is less stable than V2O3 and V3O5. It may be present due to kinetic factors.",
                "V5O9 (space group 2)": "V5O9 is less common and may form under specific conditions. Its presence is plausible but less likely than V2O3 and V3O5."
            },
            "LLM_interpretation_likelihood": 0.6,
            "LLM_interpretation_explanation": "This interpretation includes plausible phases under reducing conditions, but the composition balance score is low, indicating a mismatch with the target composition. The presence of multiple vanadium oxides suggests incomplete reaction or side reactions.",
            "normalized_score": 0.40912611320785014,
            "prior_probability": 0.5962962962962963,
            "fit_quality": 0.5893130566039251,
            "trustworthy": false,
            "posterior_probability": 0.13769377384713785,
            "adjusted_posterior_probability": 0.013769377384713786,
            "LLM_phases_likelihood_llama": {
                "V3O5 (space group 15)": 0.8,
                "V2O3 (space group 167)": 0.7,
                "V6O13 (space group 69)": 0.4,
                "V5O9 (space group 2)": 0.4
            },
            "LLM_phases_explanation_llama": {
                "V3O5 (space group 15)": "P2\u2081/c (SG 15) is a known polymorph of V\u2083O\u2085. Its formation is plausible under reducing conditions.",
                "V2O3 (space group 167)": "R-3c (SG 167) is a stable structure for V\u2082O\u2083. It may form under reducing conditions.",
                "V6O13 (space group 69)": "This phase is less common and may form under specific conditions. Its presence at 7.65% is plausible.",
                "V5O9 (space group 2)": "This phase is also less common. Its presence at 22.5% suggests a possible kinetic product."
            },
            "LLM_interpretation_likelihood_llama": 0.65,
            "LLM_interpretation_explanation_llama": "This interpretation includes plausible vanadium oxide phases, but the absence of calcium-containing phases is notable."
        },
        "I_2": {
            "phases": [
                "V3O5_15",
                "V2O3_167",
                "V6O13_12",
                "Ca5V3O13_176",
                "CaO_225"
            ],
            "weight_fraction": [
                36.76465323515242,
                14.442321441905136,
                4.500583541570561,
                33.616443904829026,
                10.675997876542855
            ],
            "rwp": 10.04,
            "score": 0.43468122982344176,
            "dara_score": 0.43468122982344176,
            "normalized_rwp": 0.749,
            "missing_peaks": 24,
            "extra_peaks": 40,
            "peaks_calculated": 156,
            "peaks_observed": 77,
            "flag": 17385.219999999998,
            "normalized_flag": 0.2656075093328118,
            "interpretation_importance": 96.8289517650039,
            "balance_score": 0.9998222222222222,
            "LLM_phases_likelihood": {
                "V3O5 (space group 15)": 0.8,
                "V2O3 (space group 167)": 0.9,
                "V6O13 (space group 12)": 0.5,
                "Ca5V3O13 (space group 176)": 0.7,
                "CaO (space group 225)": 0.8
            },
            "LLM_phases_explanation": {
                "V3O5 (space group 15)": "Same as I_1: plausible under reducing conditions.",
                "V2O3 (space group 167)": "Same as I_1: stable under reducing conditions.",
                "V6O13 (space group 12)": "Less stable polymorph, possibly kinetically trapped.",
                "Ca5V3O13 (space group 176)": "A plausible calcium vanadium oxide phase, indicating partial reaction with CaCO3.",
                "CaO (space group 225)": "Likely unreacted precursor or side product from CaCO3 decomposition."
            },
            "LLM_interpretation_likelihood": 0.75,
            "LLM_interpretation_explanation": "This interpretation has a perfect composition balance score and includes plausible phases. The presence of Ca5V3O13 and CaO suggests partial reaction with calcium precursors, aligning well with the synthesis conditions.",
            "normalized_score": 0.43468122982344176,
            "prior_probability": 0.8749111111111111,
            "fit_quality": 0.5918406149117209,
            "trustworthy": true,
            "posterior_probability": 0.2028966259650448,
            "adjusted_posterior_probability": 0.2028966259650448,
            "LLM_phases_likelihood_llama": {
                "V3O5 (space group 15)": 0.8,
                "V2O3 (space group 167)": 0.4,
                "V6O13 (space group 12)": 0.2,
                "Ca5V3O13 (space group 176)": 0.8,
                "CaO (space group 225)": 0.6
            },
            "LLM_phases_explanation_llama": {
                "V3O5 (space group 15)": "Same as I_1.",
                "V2O3 (space group 167)": "Same as I_1.",
                "V6O13 (space group 12)": "Different space group than I_1; still plausible but less likely.",
                "Ca5V3O13 (space group 176)": "This phase includes calcium and vanadium, consistent with the precursors.",
                "CaO (space group 225)": "A simple oxide that may form as a by-product."
            },
            "LLM_interpretation_likelihood_llama": 0.85,
            "LLM_interpretation_explanation_llama": "This interpretation is more comprehensive, including calcium-containing phases and plausible vanadium oxides."
        },
        "I_3": {
            "phases": [
                "V3O5_15",
                "V2O3_167",
                "V6O13_12",
                "CaV3O7_62"
            ],
            "weight_fraction": [
                42.91111862281141,
                20.800265522275456,
                9.118142715773592,
                27.17047313913955
            ],
            "rwp": 9.72,
            "score": 0.3615097575142102,
            "dara_score": 0.3615097575142102,
            "normalized_rwp": 0.757,
            "missing_peaks": 28,
            "extra_peaks": 32,
            "peaks_calculated": 119,
            "peaks_observed": 77,
            "flag": 28755.57,
            "normalized_flag": 0.4393211778249182,
            "interpretation_importance": 80.23671535651485,
            "balance_score": 0.9306555555555556,
            "LLM_phases_likelihood": {
                "V3O5 (space group 15)": 0.8,
                "V2O3 (space group 167)": 0.9,
                "V6O13 (space group 12)": 0.5,
                "CaV3O7 (space group 62)": 0.7
            },
            "LLM_phases_explanation": {
                "V3O5 (space group 15)": "Same as I_1: plausible under reducing conditions.",
                "V2O3 (space group 167)": "Same as I_1: stable under reducing conditions.",
                "V6O13 (space group 12)": "Less stable polymorph, possibly kinetically trapped.",
                "CaV3O7 (space group 62)": "A plausible calcium vanadium oxide phase, indicating partial reaction with CaCO3."
            },
            "LLM_interpretation_likelihood": 0.7,
            "LLM_interpretation_explanation": "This interpretation has a high composition balance score and includes plausible phases. The presence of CaV3O7 suggests partial reaction with calcium precursors, aligning well with the synthesis conditions.",
            "normalized_score": 0.3615097575142102,
            "prior_probability": 0.8153277777777778,
            "fit_quality": 0.5592548787571051,
            "trustworthy": true,
            "posterior_probability": 0.17866856448606466,
            "adjusted_posterior_probability": 0.17866856448606466,
            "LLM_phases_likelihood_llama": {
                "V3O5 (space group 15)": 0.8,
                "V2O3 (space group 167)": 0.6,
                "V6O13 (space group 12)": 0.4,
                "CaV3O7 (space group 62)": 0.7
            },
            "LLM_phases_explanation_llama": {
                "V3O5 (space group 15)": "Same as I_1.",
                "V2O3 (space group 167)": "Same as I_1.",
                "V6O13 (space group 12)": "Same as I_2.",
                "CaV3O7 (space group 62)": "This phase includes calcium and vanadium, consistent with the precursors."
            },
            "LLM_interpretation_likelihood_llama": 0.8,
            "LLM_interpretation_explanation_llama": "This interpretation includes plausible phases, but the balance between vanadium and calcium oxides could be improved."
        },
        "I_4": {
            "phases": [
                "V3O5_15",
                "V2O3_167",
                "V6O13_69"
            ],
            "weight_fraction": [
                48.74884697521669,
                33.75353085799401,
                17.4976221667893
            ],
            "rwp": 10.27,
            "score": 0.35680807450298857,
            "dara_score": 0.35680807450298857,
            "normalized_rwp": 0.74325,
            "missing_peaks": 30,
            "extra_peaks": 22,
            "peaks_calculated": 108,
            "peaks_observed": 77,
            "flag": 59177.20999999999,
            "normalized_flag": 0.9040962011044303,
            "interpretation_importance": 73.57650296781402,
            "balance_score": 0.5925925925925926,
            "LLM_phases_likelihood": {
                "V3O5 (space group 15)": 0.8,
                "V2O3 (space group 167)": 0.9,
                "V6O13 (space group 69)": 0.6
            },
            "LLM_phases_explanation": {
                "V3O5 (space group 15)": "Same as I_1: plausible under reducing conditions.",
                "V2O3 (space group 167)": "Same as I_1: stable under reducing conditions.",
                "V6O13 (space group 69)": "Same as I_1: less stable but possible."
            },
            "LLM_interpretation_likelihood": 0.55,
            "LLM_interpretation_explanation": "This interpretation lacks calcium phases, which are expected given the precursors. The composition balance score is low, indicating a mismatch with the target composition.",
            "normalized_score": 0.35680807450298857,
            "prior_probability": 0.5712962962962963,
            "fit_quality": 0.5500290372514942,
            "trustworthy": false,
            "posterior_probability": 0.12312695915476847,
            "adjusted_posterior_probability": 0.012312695915476847,
            "LLM_phases_likelihood_llama": {
                "V3O5 (space group 15)": 0.8,
                "V2O3 (space group 167)": 0.7,
                "V6O13 (space group 69)": 0.5
            },
            "LLM_phases_explanation_llama": {
                "V3O5 (space group 15)": "Same as I_1.",
                "V2O3 (space group 167)": "Same as I_1.",
                "V6O13 (space group 69)": "Same as I_1."
            },
            "LLM_interpretation_likelihood_llama": 0.6,
            "LLM_interpretation_explanation_llama": "This interpretation lacks calcium-containing phases, making it less likely."
        },
        "I_5": {
            "phases": [
                "V3O5_13",
                "V2O3_167",
                "V6O13_69",
                "V5O9_2"
            ],
            "weight_fraction": [
                40.589081192440666,
                29.3844079941591,
                22.465799610886776,
                7.560711202513458
            ],
            "rwp": 9.23,
            "score": 0.4103773051332961,
            "dara_score": 0.4103773051332961,
            "normalized_rwp": 0.76925,
            "missing_peaks": 26,
            "extra_peaks": 32,
            "peaks_calculated": 124,
            "peaks_observed": 77,
            "flag": 25991.409999999996,
            "normalized_flag": 0.39709095853535004,
            "interpretation_importance": 100.0,
            "balance_score": 0.5925925925925926,
            "LLM_phases_likelihood": {
                "V3O5 (space group 13)": 0.7,
                "V2O3 (space group 167)": 0.9,
                "V6O13 (space group 69)": 0.6,
                "V5O9 (space group 2)": 0.5
            },
            "LLM_phases_explanation": {
                "V3O5 (space group 13)": "Less common polymorph, possibly metastable.",
                "V2O3 (space group 167)": "Same as I_1: stable under reducing conditions.",
                "V6O13 (space group 69)": "Same as I_1: less stable but possible.",
                "V5O9 (space group 2)": "Same as I_1: plausible but less likely."
            },
            "LLM_interpretation_likelihood": 0.5,
            "LLM_interpretation_explanation": "This interpretation includes plausible phases but lacks calcium phases, which are expected given the precursors. The composition balance score is low, indicating a mismatch with the target composition.",
            "normalized_score": 0.4103773051332961,
            "prior_probability": 0.5462962962962963,
            "fit_quality": 0.5898136525666481,
            "trustworthy": false,
            "posterior_probability": 0.12625517991515875,
            "adjusted_posterior_probability": 0.012625517991515876,
            "LLM_phases_likelihood_llama": {
                "V3O5 (space group 13)": 0.4,
                "V2O3 (space group 167)": 0.7,
                "V6O13 (space group 69)": 0.5,
                "V5O9 (space group 2)": 0.2
            },
            "LLM_phases_explanation_llama": {
                "V3O5 (space group 13)": "Different space group than I_1; less common.",
                "V2O3 (space group 167)": "Same as I_1.",
                "V6O13 (space group 69)": "Same as I_1.",
                "V5O9 (space group 2)": "Less common phase."
            },
            "LLM_interpretation_likelihood_llama": 0.5,
            "LLM_interpretation_explanation_llama": "This interpretation includes less common polymorphs and phases."
        },
        "I_6": {
            "phases": [
                "V3O5_13"
            ],
            "weight_fraction": [
                100.0
            ],
            "rwp": 14.63,
            "score": 0.1329846742567431,
            "dara_score": 0.1329846742567431,
            "normalized_rwp": 0.63425,
            "missing_peaks": 49,
            "extra_peaks": 16,
            "peaks_calculated": 53,
            "peaks_observed": 77,
            "flag": 140584.87000000002,
            "normalized_flag": 2.147824253623316,
            "interpretation_importance": 3.8291585464574633,
            "balance_score": 0.5925925925925926,
            "LLM_phases_likelihood": {
                "V3O5 (space group 13)": 0.7
            },
            "LLM_phases_explanation": {
                "V3O5 (space group 13)": "Less common polymorph, possibly metastable."
            },
            "LLM_interpretation_likelihood": 0.4,
            "LLM_interpretation_explanation": "A single-phase interpretation is unlikely given the synthesis conditions and precursors. The composition balance score is low, indicating a mismatch with the target composition.",
            "normalized_score": 0.1329846742567431,
            "prior_probability": 0.4962962962962963,
            "fit_quality": 0.38361733712837154,
            "trustworthy": false,
            "posterior_probability": 0.07460112700872346,
            "adjusted_posterior_probability": 0.007460112700872346,
            "LLM_phases_likelihood_llama": {
                "V3O5 (space group 13)": 0.2
            },
            "LLM_phases_explanation_llama": {
                "V3O5 (space group 13)": "Single-phase interpretation; less likely given the precursors and conditions."
            },
            "LLM_interpretation_likelihood_llama": 0.2,
            "LLM_interpretation_explanation_llama": "This interpretation is highly unlikely, as it does not account for the calcium precursor."
        },
        "I_7": {
            "phases": [
                "V3O5_15"
            ],
            "weight_fraction": [
                100.0
            ],
            "rwp": 14.61,
            "score": 0.13001282791409163,
            "dara_score": 0.13001282791409163,
            "normalized_rwp": 0.63475,
            "missing_peaks": 51,
            "extra_peaks": 16,
            "peaks_calculated": 53,
            "peaks_observed": 77,
            "flag": 143261.94,
            "normalized_flag": 2.188723931338616,
            "interpretation_importance": 3.3099366687327656,
            "balance_score": 0.5925925925925926,
            "LLM_phases_likelihood": {
                "V3O5 (space group 15)": 0.8
            },
            "LLM_phases_explanation": {
                "V3O5 (space group 15)": "Same as I_1: plausible under reducing conditions."
            },
            "LLM_interpretation_likelihood": 0.45,
            "LLM_interpretation_explanation": "A single-phase interpretation is unlikely given the synthesis conditions and precursors. The composition balance score is low, indicating a mismatch with the target composition.",
            "normalized_score": 0.13001282791409163,
            "prior_probability": 0.5212962962962963,
            "fit_quality": 0.38238141395704583,
            "trustworthy": false,
            "posterior_probability": 0.07810656560897634,
            "adjusted_posterior_probability": 0.007810656560897635,
            "LLM_phases_likelihood_llama": {
                "V3O5 (space group 15)": 0.2
            },
            "LLM_phases_explanation_llama": {
                "V3O5 (space group 15)": "Same as I_6."
            },
            "LLM_interpretation_likelihood_llama": 0.2,
            "LLM_interpretation_explanation_llama": "This interpretation is highly unlikely, as it does not account for the calcium precursor."
        },
        "I_8": {
            "phases": [
                "V2O3_167"
            ],
            "weight_fraction": [
                100.0
            ],
            "rwp": 15.31,
            "score": 0.11760387212642032,
            "dara_score": 0.11760387212642032,
            "normalized_rwp": 0.61725,
            "missing_peaks": 52,
            "extra_peaks": 5,
            "peaks_calculated": 24,
            "peaks_observed": 77,
            "flag": 217136.17,
            "normalized_flag": 3.3173579224056997,
            "interpretation_importance": 0.0,
            "balance_score": 0.5925925925925926,
            "LLM_phases_likelihood": {
                "V2O3 (space group 167)": 0.9
            },
            "LLM_phases_explanation": {
                "V2O3 (space group 167)": "Same as I_1: stable under reducing conditions."
            },
            "LLM_interpretation_likelihood": 0.5,
            "LLM_interpretation_explanation": "A single-phase interpretation is unlikely given the synthesis conditions and precursors. The composition balance score is low, indicating a mismatch with the target composition.",
            "normalized_score": 0.11760387212642032,
            "prior_probability": 0.5462962962962963,
            "fit_quality": 0.36742693606321014,
            "trustworthy": false,
            "posterior_probability": 0.07865120401412574,
            "adjusted_posterior_probability": 0.007865120401412575,
            "LLM_phases_likelihood_llama": {
                "V2O3 (space group 167)": 0.8
            },
            "LLM_phases_explanation_llama": {
                "V2O3 (space group 167)": "This is a plausible product; however, it does not account for calcium."
            },
            "LLM_interpretation_likelihood_llama": 0.3,
            "LLM_interpretation_explanation_llama": "This interpretation is unlikely, as it neglects the calcium-containing precursor."
        },
        "Synth_Conditions": {
            "Target": "CaV2O3",
            "Precursor 1": "CaCO3",
            "Precursor 2": "V2O5",
            "Precursor 3": "C ",
            "Furnace": "TF-Ar ",
            "Temperature (C)": 700.0,
            "Temperature (K)": 973.15,
            "Dwell Duration (h)": 12.0
        }
    },
    "TRI_31": {
        "I_1": {
            "phases": [
                "CaV2O6_12",
                "V2O5_31"
            ],
            "weight_fraction": [
                76.99742496829147,
                23.00257503170854
            ],
            "rwp": 5.46,
            "search_result_rwp": 6.08,
            "score": 0.8574968042235734,
            "search_result_score": 0.5969590779249255,
            "dara_score": 0.8574968042235734,
            "normalized_rwp": 0.8634999999999999,
            "missing_peaks": 2,
            "extra_peaks": 5,
            "peaks_calculated": 118,
            "peaks_observed": 77,
            "flag": 18027.850000000002,
            "normalized_flag": 0.3324542438244285,
            "interpretation_importance": 89.00251126735978,
            "balance_score": 0.9999,
            "LLM_phases_likelihood": {
                "CaV2O6 (space group 12)": 0.8,
                "V2O5 (space group 31)": 0.7
            },
            "LLM_phases_explanation": {
                "CaV2O6 (space group 12)": "CaV\u2082O\u2086 is a plausible phase under these synthesis conditions, as it can form from the reaction of CaCO\u2083 and V\u2082O\u2085 at 700\u00b0C. The space group 12 is consistent with known structures for this compound.",
                "V2O5 (space group 31)": "V\u2082O\u2085 is a stable phase at 700\u00b0C in ambient air, likely present as unreacted precursor or due to incomplete reaction. Space group 31 is consistent with its orthorhombic structure."
            },
            "LLM_interpretation_likelihood": 0.75,
            "LLM_interpretation_explanation": "This interpretation includes plausible phases with reasonable weight fractions. The presence of V\u2082O\u2085 as a secondary phase is expected due to incomplete reaction or excess vanadium precursor.",
            "normalized_score": 0.9,
            "prior_probability": 0.87495,
            "fit_quality": 0.88175,
            "trustworthy": true,
            "posterior_probability": 0.24228015082770432,
            "adjusted_posterior_probability": 0.24228015082770432
        },
        "I_2": {
            "phases": [
                "V2O5_59",
                "VO2_14",
                "C_166"
            ],
            "weight_fraction": [
                44.8071623568355,
                40.31357582165375,
                14.879261821510747
            ],
            "rwp": 16.48,
            "search_result_rwp": 17.34,
            "score": 0.330428666983746,
            "search_result_score": 0.2362011360361493,
            "dara_score": 0.330428666983746,
            "normalized_rwp": 0.588,
            "missing_peaks": 33,
            "extra_peaks": 14,
            "peaks_calculated": 89,
            "peaks_observed": 77,
            "flag": 67446.38,
            "normalized_flag": 1.2437886526454933,
            "interpretation_importance": 11.526219743452488,
            "balance_score": 0.703125,
            "LLM_phases_likelihood": {
                "V2O5 (space group 59)": 0.7,
                "VO2 (space group 14)": 0.5,
                "C (space group 166)": 0.1
            },
            "LLM_phases_explanation": {
                "V2O5 (space group 59)": "V\u2082O\u2085 is stable at 700\u00b0C in ambient air, but space group 59 is less common for this compound. It may represent a misassignment or a less stable polymorph.",
                "VO2 (space group 14)": "VO\u2082 can form under reducing conditions, but ambient air is not conducive to its stability. Space group 14 is plausible but less likely under these conditions.",
                "C (space group 166)": "Solid carbon is unlikely to form or persist under these conditions, especially in ambient air. Its presence is implausible."
            },
            "LLM_interpretation_likelihood": 0.3,
            "LLM_interpretation_explanation": "The presence of solid carbon is implausible, and VO\u2082 is less likely under ambient air conditions. V\u2082O\u2085 is plausible but the overall interpretation lacks coherence with the synthesis target.",
            "normalized_score": 0.41209677109022713,
            "prior_probability": 0.5015625,
            "fit_quality": 0.5000483855451135,
            "trustworthy": false,
            "posterior_probability": 0.07876371996054897,
            "adjusted_posterior_probability": 0.007876371996054897
        },
        "I_3": {
            "phases": [
                "CaV2O6_12",
                "V2O5_59"
            ],
            "weight_fraction": [
                78.62089286185474,
                21.379107138145258
            ],
            "rwp": 4.85,
            "search_result_rwp": 5.56,
            "score": 0.8560125187477171,
            "search_result_score": 0.5943688487076371,
            "dara_score": 0.8560125187477171,
            "normalized_rwp": 0.8787499999999999,
            "missing_peaks": 2,
            "extra_peaks": 2,
            "peaks_calculated": 115,
            "peaks_observed": 77,
            "flag": 19921.510000000002,
            "normalized_flag": 0.3673755075003836,
            "interpretation_importance": 100.0,
            "balance_score": 0.9999,
            "LLM_phases_likelihood": {
                "CaV2O6 (space group 12)": 0.8,
                "V2O5 (space group 59)": 0.7
            },
            "LLM_phases_explanation": {
                "CaV2O6 (space group 12)": "Same as I_1: CaV\u2082O\u2086 is a plausible phase under these synthesis conditions, with space group 12 being consistent with known structures.",
                "V2O5 (space group 59)": "Same as I_2: V\u2082O\u2085 is stable at 700\u00b0C in ambient air, but space group 59 is less common for this compound."
            },
            "LLM_interpretation_likelihood": 0.75,
            "LLM_interpretation_explanation": "Similar to I_1, this interpretation includes plausible phases with reasonable weight fractions. The presence of V\u2082O\u2085 as a secondary phase is expected due to incomplete reaction or excess vanadium precursor.",
            "normalized_score": 0.8986260074834221,
            "prior_probability": 0.87495,
            "fit_quality": 0.8886880037417111,
            "trustworthy": true,
            "posterior_probability": 0.24418651951835918,
            "adjusted_posterior_probability": 0.24418651951835918
        },
        "I_4": {
            "phases": [
                "V2O5_31"
            ],
            "weight_fraction": [
                100.0
            ],
            "rwp": 20.76,
            "search_result_rwp": 22.74,
            "score": 0.04191425620354042,
            "search_result_score": 0.0293461285764893,
            "dara_score": 0.04191425620354042,
            "normalized_rwp": 0.481,
            "missing_peaks": 46,
            "extra_peaks": 2,
            "peaks_calculated": 68,
            "peaks_observed": 77,
            "flag": 185378.13,
            "normalized_flag": 3.4185854680805865,
            "interpretation_importance": 1.329187452290419,
            "balance_score": 0.703125,
            "LLM_phases_likelihood": {
                "V2O5 (space group 31)": 0.7
            },
            "LLM_phases_explanation": {
                "V2O5 (space group 31)": "V\u2082O\u2085 is stable at 700\u00b0C in ambient air, likely present as unreacted precursor or due to incomplete reaction. Space group 31 is consistent with its orthorhombic structure."
            },
            "LLM_interpretation_likelihood": 0.4,
            "LLM_interpretation_explanation": "While V\u2082O\u2085 is plausible, the absence of CaV\u2082O\u2086 or other expected phases reduces the likelihood of this interpretation being complete or accurate.",
            "normalized_score": 0.1450210314262095,
            "prior_probability": 0.5515625,
            "fit_quality": 0.31301051571310473,
            "trustworthy": false,
            "posterior_probability": 0.05421791233475901,
            "adjusted_posterior_probability": 0.005421791233475901
        },
        "I_5": {
            "phases": [
                "VO2_14"
            ],
            "weight_fraction": [
                100.0
            ],
            "rwp": 19.94,
            "search_result_rwp": 21.07,
            "score": 0.0319294310789071,
            "search_result_score": 0.013318911764866785,
            "dara_score": 0.0319294310789071,
            "normalized_rwp": 0.5015,
            "missing_peaks": 54,
            "extra_peaks": 7,
            "peaks_calculated": 42,
            "peaks_observed": 77,
            "flag": 195767.62999999998,
            "normalized_flag": 3.610179771683838,
            "interpretation_importance": 1.0929613876123478,
            "balance_score": 0.703125,
            "LLM_phases_likelihood": {
                "VO2 (space group 14)": 0.5
            },
            "LLM_phases_explanation": {
                "VO2 (space group 14)": "VO\u2082 can form under reducing conditions, but ambient air is not conducive to its stability. Space group 14 is plausible but less likely under these conditions."
            },
            "LLM_interpretation_likelihood": 0.3,
