Repository: Ljoyce757/LLM_XRD_Eval

## File Descriptions
- Llama_test.py: initial prompt formatting and information
- Llama_test2.py: Base prompt with approximate equal and other changes (Prompt used for Chat GPT)
- Llama_test3.py: Revised prompt with all changes to the base prompt (Llama_test2.py)
- Llama_test4.py: Using the revised prompt, added ability to shuffle interpretations in prompt 
- AIF_Calculation.ipynb: file with process for creating final probabilities to compare LLMs
- csv_info_to_json.py: used to import all CSV synthesis information into the JSON file with the interpretation information
- Visualizations folder: used for all jupyter notebooks where graphs or charts were created

File: Data/llm_prompt_v4_response2.json
{
    "TRI_104": {
        "Prompt": "Given the following synthesis data:\n    Solid state synthesis; gram-quantity precursors are mixed and heated in a furnace.\nTarget: CaV2O3\nPrecursors: CaCO3, V2O5, C \nTemperature: 973.15 K (700.0\u00b0C)\nDwell Duration: 12.0 hours\nFurnace: Tube furnace with flowing Argon (flow rate unknown)\n\nBelow are multiple proposed phase interpretations. For each interpretation, determine the likelihood that the listed solid phases have formed under the given synthesis conditions.\n\nTake into account:\n- Whether the oxidation state is thermodynamically plausible (based on precursors, temperature, and synthesis atmosphere).\n- Whether the specific polymorph (space group) is known to be stable at the synthesis temperature and pressure. If multiple polymorphs exist for the same composition, prefer the polymorph known to be stable under the synthesis conditions.\n- Whether the overall elemental composition of the phases, weighted by their fractions, matches the expected target composition. Interpretations with large elemental imbalances (e.g., excess or missing cations) should be penalized. Use the provided composition balance score as an indicator of this match.\n\n\nInterpretations:\n- I_1: V3O5 (space group 15, weight fraction 40.37%), V2O3 (space group 167, weight fraction 29.48%), V6O13 (space group 69, weight fraction 7.65%), V5O9 (space group 2, weight fraction 22.5%)\n- I_2: V3O5 (space group 15, weight fraction 36.76%), V2O3 (space group 167, weight fraction 14.44%), V6O13 (space group 12, weight fraction 4.5%), Ca5V3O13 (space group 176, weight fraction 33.62%), CaO (space group 225, weight fraction 10.68%)\n- I_3: V3O5 (space group 15, weight fraction 42.91%), V2O3 (space group 167, weight fraction 20.8%), V6O13 (space group 12, weight fraction 9.12%), CaV3O7 (space group 62, weight fraction 27.17%)\n- I_4: V3O5 (space group 15, weight fraction 48.75%), V2O3 (space group 167, weight fraction 33.75%), V6O13 (space group 69, weight fraction 17.5%)\n- I_5: V3O5 (space group 13, weight fraction 40.59%), V2O3 (space group 167, weight fraction 29.38%), V6O13 (space group 69, weight fraction 22.47%), V5O9 (space group 2, weight fraction 7.56%)\n- I_6: V3O5 (space group 13, weight fraction 100.0%)\n- I_7: V3O5 (space group 15, weight fraction 100.0%)\n- I_8: V2O3 (space group 167, weight fraction 100.0%)\n\nComposition balance scores:\n- I_1: 0.593\n- I_2: 1.0\n- I_3: 0.931\n- I_4: 0.593\n- I_5: 0.593\n- I_6: 0.593\n- I_7: 0.593\n- I_8: 0.593\n\nInstructions:\n\n**Phase Likelihood Scoring:**\n- Score each **individual phase** from 0 to 1 (likelihood it has formed under the synthesis conditions).\n- Penalize polymorphs that are not stable at the synthesis temperature (e.g., low-T polymorphs at high T), but do **not assign 0** unless they are physically implausible or thermodynamically forbidden.\n- If a polymorph is less stable but still possible due to mechanisms such as kinetic trapping or low synthesis duration, assign reduced likelihood (e.g., 0.5).\n- If a phase is a known precursor or may remain unreacted, assign moderate likelihood (e.g., 0.4\u20130.6). If it is particularly inert under these conditions, assign higher (0.7\u20130.8).\n- If a phase is physically implausible (e.g., CO as a solid, a gas-phase species, or a high-energy transient), assign near-zero likelihood (0.0\u20130.1). This should always be penalized more than plausible phases.\n\n**Interpretation Likelihood (overall):**\n- This is **not an average** of individual phase likelihoods.\n- Score the overall interpretation based on the **compatibility, plausibility, and completeness** of the phase set as a whole.\n- If a phase is implausible, penalize the overall interpretation likelihood significantly.\n- If likely phases are **missing**, reduce the interpretation likelihood even if the present phases are individually plausible. For example, if only one phase is present but synthesis conditions suggest a multiphase product, reduce the score accordingly.\n- Respect the reported weight fractions when considering importance or impact on interpretation.\n- Take into account on how likely is an interpretation the composition balance.\n\n\n**Completeness Check \u2013 Requirement:**\n- Penalize interpretations that **omit plausible or expected phases** based on the synthesis conditions, but do **not assign 0** unless they are physically implausible or thermodynamically forbidden.\n- Penalize single-phase interpretations if other by-products, unreacted precursors, or side products would also be expected under the conditions.\n- If the list is incomplete (e.g., missing likely by-products or unreacted precursors), apply a modest penalty depending on severity.\n- check that the elements from each precursor are still present in the list (e.g. One of the precursors contains Ca, but the list of outputs does not have any Ca containing phases). If any elements are missing, apply a harsh penalty.\n\n**Explanation Requirements:**\n- For **each phase**, provide:\n    1. A list of reasons / factors for a reduced likelihood score, along with the strength of each factor.\n    2. For example, if the **polymorph** is less favorable, explain **how much** this affects its likelihood (not just that it\u2019s less stable). Use labels where appropriate to classify polymorphs as:\n    - **Ground-state**\n    - **Metastable**\n    - **Kinetically trapped**\n    - **Unknown/ambiguous**\n    3. Use temperature, redox potential, and kinetics to justify likelihood numerically where possible. For example, provide rationales for whether a particular oxidation state in the product might form given starting precursors and reaction conditions. Consider whether anion groups such as carbonates are likely to decompose or be retained.\n\n\n**Stability Reminder (important):**\n- Do NOT allow the same interpretation to vary significantly in likelihood across runs.\n- Use deterministic logic, synthesis rules, and known reaction windows to ground your scoring.\n\nFinally, remember that these phase interpretations are from x-ray diffraction measurements and therefore correspond to solid-phase crystalline materials. Glassy materials or gas phase species will not be included in the interpretation.\n\n\n**Do not** confuse gas-phase species (e.g., CO, O\u2082) with solid phases \u2014 disqualify them appropriately.\nFormat your response as a dictionary where each interpretation key maps to a nested dictionary with:\n- \"Likelihoods\": {{phase: value}}\n- \"Explanations\": {{phase: explanation}}\n- \"Interpretation_Likelihood\": float\n- \"Interpretation_Explanation\": str\n\nThe following examples are provided for demonstration purposes:\n\n- Example 1:\nSolid state synthesis; gram-quantity precursors are mixed and heated in a furnace.\nTarget: ZrTiO4  \nPrecursors: ZrO2, TiO2  \nTemperature: 1273.15 K (1000\u00b0C)  \nDwell Duration: 4.0 hours  \nFurnace: Box furnace with ambient air\n\nInterpretations:\n- I_1: ZrTiO4 (space group 18, weight fraction 80%), ZrO2 (space group 14, weight fraction 5%), TiO2 (space group 141, weight fraction 6%), Al2TiO5 (space group 63, weight fraction 9%)\n- I_2: ZrTiO4 (space group 60, weight fraction 80%), ZrO2 (space group 14, weight fraction 20%)\n- I_3: ZrTi2O6 (space group 14, weight fraction 85%), TiO2 (space group 136, weight fraction 15%)\n\nComposition balance scores:\n- I_1: 0.940\n- I_2: 0.900\n- I_3: 0.783\n\n\nExpected likelihoods and explanations:\n{\n\"I_1\": {\n    \"Likelihoods\": {\n    \"ZrTiO4 (space group 18)\": 0.4,\n    \"ZrO2 (space group 14)\": 0.85,\n    \"TiO2 (space group 141)\": 0.2,\n    \"Al2TiO5 (space group 63)\": 0.6\n    },\n    \"Explanations\": {\n    \"ZrTiO4 (space group 18)\": \"Space group 18 (P2\u2081) is not the correct structure for ZrTiO\u2084 under high-temperature solid-state synthesis. The accepted structure is orthorhombic Pbcn (SG 60). Use of SG 18 suggests a misidentified or distorted variant.\",\n    \"ZrO2 (space group 14)\": \"Monoclinic ZrO\u2082 (P2\u2081/c, SG 14) is the correct and stable phase at 1000\u202f\u00b0C. Likely present as unreacted precursor or due to Zr-rich stoichiometry.\",\n    \"TiO2 (space group 141)\": \"Anatase (I4\u2081/amd, SG 141) transforms to rutile >600\u2013800\u202f\u00b0C. At 1000\u202f\u00b0C, rutile (SG 136) should dominate. Anatase is not expected unless kinetically trapped.\",\n    \"Al2TiO5 (space group 63)\": \"Tialite (Cmcm, SG 63) forms from TiO\u2082 and Al\u2082O\u2083 at high temperatures. Likely present due to Al contamination from crucibles or milling.\"\n    },\n    \"Interpretation_Likelihood\": 0.50,\n    \"Interpretation_Explanation\": \"Incorrect space group for ZrTiO\u2084 and implausible persistence of anatase TiO\u2082 reduce the credibility of this interpretation, though ZrO\u2082 and Al\u2082TiO\u2085 are chemically consistent with moderate weight fractions.\"\n},\n\n\"I_2\": {\n    \"Likelihoods\": {\n    \"ZrTiO4 (space group 60)\": 0.95,\n    \"ZrO2 (space group 14)\": 0.85\n    },\n    \"Explanations\": {\n    \"ZrTiO4 (space group 60)\": \"Pbcn (SG 60) is the correct and well-established structure for disordered high-T ZrTiO\u2084. Its formation is expected at 1000\u202f\u00b0C.\",\n    \"ZrO2 (space group 14)\": \"Residual monoclinic ZrO\u2082 is plausible as a remnant precursor, especially with a slight excess or incomplete reaction. 20% weight is reasonable.\"\n    },\n    \"Interpretation_Likelihood\": 0.93,\n    \"Interpretation_Explanation\": \"This is the most plausible interpretation: ZrTiO\u2084 is in its correct ground-state structure, and unreacted ZrO\u2082 is expected. The interpretation aligns well with the synthesis conditions and stoichiometry.\"\n},\n\n\"I_3\": {\n    \"Likelihoods\": {\n    \"ZrTi2O6 (space group 14)\": 0.3,\n    \"TiO2 (space group 136)\": 0.9\n    },\n    \"Explanations\": {\n    \"ZrTi2O6 (space group 14)\": \"ZrTi\u2082O\u2086 is a Ti-rich phase, unlikely to form under 1:1 Zr:Ti stoichiometry. SG 14 is also uncommon for this compound; Pbcn or other orthorhombic settings are more appropriate.\",\n    \"TiO2 (space group 136)\": \"Rutile (SG 136) is the correct high-temperature TiO\u2082 polymorph and expected to persist if Ti is in excess or unreacted.\"\n    },\n    \"Interpretation_Likelihood\": 0.45,\n    \"Interpretation_Explanation\": \"The inclusion of a Ti-rich phase (ZrTi\u2082O\u2086) makes this interpretation unlikely from the given precursors. Although rutile is plausible, the overall composition deviates from expected reaction products.\"\n}\n}\n\n- Example 2:\nSolid state synthesis; gram-quantity precursors are mixed and heated in a furnace.\nTarget: NaMnO2\nPrecursors: Na2CO3, MnO2\nTemperature: 1143.15 K (870\u202f\u00b0C)\nDwell Duration: 10.0 hours\nFurnace: Box furnace with ambient air\n\nInterpretations:\n- I_1: NaMnO2 (space group 12, weight fraction 80%), Mn2O3 (space group 206, weight fraction 20%)\n- I_2: NaMnO2 (space group 14, weight fraction 90%), Mn2O3 (space group 206, weight fraction 10%)\n- I_3: NaMnO2 (space group 166, weight fraction 70%), Na4Mn9O18 (space group 12, weight fraction 30%)\n\nComposition balance scores:\n- I_1: 0.900\n- I_2: 0.950\n- I_3: 0.942\n\n\nExpected likelihoods and explanations:\n{\n\"I_1\": {\n    \"Likelihoods\": {\n    \"NaMnO2 (space group 12)\": 0.95,\n    \"Mn2O3 (space group 206)\": 0.75\n    },\n    \"Explanations\": {\n    \"NaMnO2 (space group 12)\": \"C2/m (SG 12) is the accepted high-temperature polymorph of NaMnO\u2082 (O'3-type). It is thermodynamically stable at ~870\u202f\u00b0C in air and expected to be the dominant phase from solid-state synthesis using Na\u2082CO\u2083 and MnO\u2082.\",\n    \"Mn2O3 (space group 206)\": \"Mn\u2082O\u2083 (Ia-3, SG 206) is a plausible secondary phase, forming from excess or unreacted MnO\u2082 under oxidizing conditions. Its presence at 20% is reasonable in slightly Na-deficient or incomplete reactions.\"\n    },\n    \"Interpretation_Likelihood\": 0.94,\n    \"Interpretation_Explanation\": \"This interpretation uses the correct NaMnO\u2082 structure and includes a reasonable by-product. The phase set is chemically consistent, matches synthesis conditions, and aligns with the high composition balance score.\"\n},\n\n\"I_2\": {\n    \"Likelihoods\": {\n    \"NaMnO2 (space group 14)\": 0.4,\n    \"Mn2O3 (space group 206)\": 0.75\n    },\n    \"Explanations\": {\n    \"NaMnO2 (space group 14)\": \"P2\u2081/c (SG 14) is not the typical polymorph for NaMnO\u2082 formed via solid-state reaction. This structure is associated with metastable or tunnel-type forms seen in low-T/hydrothermal methods. Its presence at 90% is unlikely under the given conditions.\",\n    \"Mn2O3 (space group 206)\": \"As above, Mn\u2082O\u2083 is reasonable as a side product. Its 10% weight is modest and plausible.\"\n    },\n    \"Interpretation_Likelihood\": 0.50,\n    \"Interpretation_Explanation\": \"Despite a strong balance score, the dominant NaMnO\u2082 polymorph is inconsistent with the synthesis temperature and conditions, reducing overall credibility.\"\n},\n\n\"I_3\": {\n    \"Likelihoods\": {\n    \"NaMnO2 (space group 166)\": 0.6,\n    \"Na4Mn9O18 (space group 12)\": 0.2\n    },\n    \"Explanations\": {\n    \"NaMnO2 (space group 166)\": \"R-3m (SG 166) corresponds to the O3-type layered polymorph. It can occur under soft chemistry or electrochemical methods but is less stable than C2/m under high-T solid-state conditions. 70% is on the high side, but not impossible.\",\n    \"Na4Mn9O18 (space group 12)\": \"This tunnel phase forms under ion-exchange or hydrothermal synthesis. Its formation at 870\u202f\u00b0C in solid-state air synthesis is highly unlikely, especially at 30% weight fraction.\"\n    },\n    \"Interpretation_Likelihood\": 0.40,\n    \"Interpretation_Explanation\": \"The inclusion of Na\u2084Mn\u2089O\u2081\u2088 significantly lowers the plausibility of this interpretation. Although NaMnO\u2082 R-3m is known, it is not the most stable under these synthesis conditions. Good balance score, but the phase set is not realistic.\"\n}\n}\n\n- Example 3:\nSolid state synthesis; gram-quantity precursors are mixed and heated in a furnace.\nTarget: MgFe2O4\nPrecursors: Fe2O3, MgO\nTemperature: 973.15 K (700\u202f\u00b0C)\nDwell Duration: 12.0 hours\nFurnace: Box furnace with ambient air\n\nInterpretations:\n- I_1: MgFe2O4 (space group 62, weight fraction 80%), Fe2O3 (space group 74, weight fraction 15%), Fe (space group 225, weight fraction 5%)\n- I_2: MgFe2O4 (space group 227, weight fraction 85%), Fe2O3 (space group 167, weight fraction 5%), MgO (space group 225, weight fraction 5%), Fe (space group 229, weight fraction 5%)\n- I_3: MgFe2O4 (space group 227, weight fraction 98%), Fe (space group 225, weight fraction 2%)\n\nComposition balance scores:\n- I_1: 0.934\n- I_2: 1.000\n- I_3: 0.994\n\n\nExpected likelihoods and explanations:\n{\n\"I_1\": {\n    \"Likelihoods\": {\n    \"MgFe2O4 (space group 62)\": 0.5,\n    \"Fe2O3 (space group 74)\": 0.3,\n    \"Fe (space group 225)\": 0.05\n    },\n    \"Explanations\": {\n    \"MgFe2O4 (space group 62)\": \"Pnma (SG 62) is not the commonly stable spinel structure for MgFe\u2082O\u2084. Fd-3m (SG 227) is expected under these synthesis conditions. This may indicate a misassignment or distortion.\",\n    \"Fe2O3 (space group 74)\": \"SG 74 (Pbnm) is not a known stable form for Fe\u2082O\u2083. The expected polymorph is hematite (SG 167). Thus, this assignment is chemically questionable.\",\n    \"Fe (space group 225)\": \"Metallic Fe (SG 225) is not stable in oxidizing environments like ambient air at 700\u202f\u00b0C. It should oxidize to Fe\u2082O\u2083 or remain absent.\"\n    },\n    \"Interpretation_Likelihood\": 0.30,\n    \"Interpretation_Explanation\": \"Despite a good composition balance, this interpretation includes questionable polymorphs and an implausible metallic Fe phase, reducing overall confidence.\"\n},\n\n\"I_2\": {\n    \"Likelihoods\": {\n    \"MgFe2O4 (space group 227)\": 0.95,\n    \"Fe2O3 (space group 167)\": 0.9,\n    \"MgO (space group 225)\": 0.8,\n    \"Fe (space group 229)\": 0.05\n    },\n    \"Explanations\": {\n    \"MgFe2O4 (space group 227)\": \"Fd-3m (SG 227) is the correct and thermodynamically stable structure for MgFe\u2082O\u2084 spinel. Formation is expected at 700\u202f\u00b0C in air.\",\n    \"Fe2O3 (space group 167)\": \"Hematite (SG 167) is the correct and stable Fe\u2082O\u2083 polymorph under these conditions. A small residual amount is realistic.\",\n    \"MgO (space group 225)\": \"Stable, inert oxide that may persist as a minor unreacted phase in Mg-rich or incompletely reacted systems.\",\n    \"Fe (space group 229)\": \"Im-3m metallic Fe is unlikely to form or persist under oxidizing conditions; its inclusion is inconsistent with the synthesis atmosphere.\"\n    },\n    \"Interpretation_Likelihood\": 0.70,\n    \"Interpretation_Explanation\": \"This interpretation includes three plausible phases with realistic weight fractions. Metallic Fe remains the only implausible component, slightly lowering the overall score despite a perfect composition balance.\"\n},\n\n\"I_3\": {\n    \"Likelihoods\": {\n    \"MgFe2O4 (space group 227)\": 0.95,\n    \"Fe (space group 225)\": 0.05\n    },\n    \"Explanations\": {\n    \"MgFe2O4 (space group 227)\": \"This is the expected spinel structure for MgFe\u2082O\u2084 at 700\u202f\u00b0C in air, and it dominates the phase composition. The weight fraction is consistent with nearly complete reaction.\",\n    \"Fe (space group 225)\": \"As in other cases, metallic Fe is not expected to survive under oxidizing conditions. Its presence is questionable but minimally weighted.\"\n    },\n    \"Interpretation_Likelihood\": 0.80,\n    \"Interpretation_Explanation\": \"This interpretation has high chemical plausibility due to correct phase identification and a very low amount of metallic Fe, which is the only questionable component. Excellent composition balance reinforces its credibility.\"\n}\n}\n\n- Example 4:\nSolid state synthesis; gram-quantity precursors are mixed and heated in a furnace.\nTarget: Ti3O5  \nPrecursors: TiO2, C7H6O2  \nTemperature: 1523.15 K (1250\u00b0C)  \nDwell Duration: 4.0 hours  \nFurnace: Tube furnace with flowing Argon (flow rate unknown)\n\nInterpretations:\n- I_1: Ti3O5 (space group 12, weight fraction 98%), Ti2O3 (space group 167, weight fraction 2%)\n- I_2: TiO (space group 225, weight fraction 20%), TiC (space group 225, weight fraction 35%), Ti3O5 (space group 12, weight fraction 45%)\n- I_3: Ti3O5 (space group 15, weight fraction 70%), Ti4O7 (space group 2, weight fraction 30%)\n\nComposition balance scores:\n- I_1: 1.000\n- I_2: 1.000\n- I_3: 1.000\n\n\nExpected likelihoods and explanations:\n{\n\"I_1\": {\n    \"Likelihoods\": {\n    \"Ti3O5 (space group 12)\": 0.95,\n    \"Ti2O3 (space group 167)\": 0.6\n    },\n    \"Explanations\": {\n    \"Ti3O5 (space group 12)\": \"P2\u2081/c (SG 12) is a well-characterized high-temperature polymorph of Ti\u2083O\u2085, especially under reducing atmospheres. Its formation at 1250\u202f\u00b0C is highly plausible.\",\n    \"Ti2O3 (space group 167)\": \"R-3c Ti\u2082O\u2083 is a known reduced titanium oxide and may form in small amounts if reduction proceeds further than Ti\u2083O\u2085. Its 2% weight fraction is minor but chemically plausible under C-rich conditions.\"\n    },\n    \"Interpretation_Likelihood\": 0.94,\n    \"Interpretation_Explanation\": \"A chemically coherent and structurally reasonable interpretation: the dominant Ti\u2083O\u2085 polymorph and a small amount of Ti\u2082O\u2083 are consistent with reducing synthesis in Ar and near-stoichiometric control.\"\n},\n\n\"I_2\": {\n    \"Likelihoods\": {\n    \"TiO (space group 225)\": 0.5,\n    \"TiC (space group 225)\": 0.35,\n    \"Ti3O5 (space group 12)\": 0.95\n    },\n    \"Explanations\": {\n    \"TiO (space group 225)\": \"Rock salt TiO forms under very strong reducing conditions, requiring high oxygen deficiency. At 1250\u202f\u00b0C with C\u2087H\u2086O\u2082, it's possible but 20% is moderately high unless carbon excess is substantial.\",\n    \"TiC (space group 225)\": \"TiC may form from carbothermal reduction if significant free carbon remains. 35% is only plausible if there is excess reductant and the system is oxygen-deficient.\",\n    \"Ti3O5 (space group 12)\": \"Same as I_1 \u2014 P2\u2081/c Ti\u2083O\u2085 is expected under these synthesis conditions.\"\n    },\n    \"Interpretation_Likelihood\": 0.78,\n    \"Interpretation_Explanation\": \"This interpretation includes reasonable phases, but the high combined weight of TiC and TiO (55%) requires unusually reducing conditions. If that level of reduction occurred, the presence of Ti\u2083O\u2085 would likely be suppressed.\"\n},\n\n\"I_3\": {\n    \"Likelihoods\": {\n    \"Ti3O5 (space group 15)\": 0.6,\n    \"Ti4O7 (space group 2)\": 0.85\n    },\n    \"Explanations\": {\n    \"Ti3O5 (space group 15)\": \"C2/c (SG 15) is less commonly reported for Ti\u2083O\u2085 and may reflect a metastable or less favorable polymorph. 70% is optimistic unless there is specific evidence for this variant.\",\n    \"Ti4O7 (space group 2)\": \"Ti\u2084O\u2087 is a Magn\u00e9li phase that forms under reducing conditions and high temperatures. 30% is plausible, especially if reduction proceeded slightly beyond Ti\u2083O\u2085.\"\n    },\n    \"Interpretation_Likelihood\": 0.76,\n    \"Interpretation_Explanation\": \"This interpretation includes well-known reduced phases consistent with the synthesis conditions, but the dominant Ti\u2083O\u2085 polymorph is questionable. Ti\u2084O\u2087 formation is plausible, especially in carbon-rich environments.\"\n}\n}\n\n- Example 5:\nSolid state synthesis; gram-quantity precursors are mixed and heated in a furnace.\nTarget: NiFe2O4  \nPrecursors: NiO, Fe2O3  \nTemperature: 1623.15 K (1350\u00b0C)  \nDwell Duration: 6.0 hours  \nFurnace: Box furnace with ambient air\n\nInterpretations:\n- I_1: NiFe2O4 (space group 227, weight fraction 20%), MgFeAlO4 (space group 227, weight fraction 2%), MgFe2O4 (space group 227, weight fraction 30%), Fe2SiO4 (space group 62, weight fraction 48%)\n- I_2: NiFe2O4 (space group 227, weight fraction 90%), NiO (space group 225, weight fraction 10%)\n- I_3: NiFe2O4 (space group 227, weight fraction 70%), Fe2O3 (space group 167, weight fraction 20%), NiO (space group 225, weight fraction 10%)\n\nComposition balance scores:\n- I_1: 0.727\n- I_2: 0.933\n- I_3: 1.000\n\n\nExpected likelihoods and explanations:\n{\n\"I_1\": {\n    \"Likelihoods\": {\n    \"NiFe2O4 (space group 227)\": 0.9,\n    \"MgFeAlO4 (space group 227)\": 0.05,\n    \"MgFe2O4 (space group 227)\": 0.1,\n    \"Fe2SiO4 (space group 62)\": 0.05\n    },\n    \"Explanations\": {\n    \"NiFe2O4 (space group 227)\": \"The normal spinel phase (Fd-3m, SG 227) is the ground-state structure of NiFe\u2082O\u2084 and is expected to form under the synthesis conditions. However, the very low weight fraction (20%) is not consistent with targeting this as the main product.\",\n    \"MgFeAlO4 (space group 227)\": \"Unlikely unless contamination from alumina crucibles or grinding media occurred. 2% is trace-level and marginally plausible, but should be flagged.\",\n    \"MgFe2O4 (space group 227)\": \"Magnesium ferrite is plausible only with Mg contamination. A 30% presence implies major contamination, which is not expected given the listed precursors.\",\n    \"Fe2SiO4 (space group 62)\": \"This olivine phase implies significant Si contamination, likely from the crucible or environment. A 48% weight fraction is chemically inconsistent with the expected products.\"\n    },\n    \"Interpretation_Likelihood\": 0.05,\n    \"Interpretation_Explanation\": \"Although NiFe\u2082O\u2084 is present, its low weight fraction and the dominance of unlikely or contaminant phases make this interpretation implausible. Most of the composition is inconsistent with the synthesis target.\"\n},\n\n\"I_2\": {\n    \"Likelihoods\": {\n    \"NiFe2O4 (space group 227)\": 0.95,\n    \"NiO (space group 225)\": 0.6\n    },\n    \"Explanations\": {\n    \"NiFe2O4 (space group 227)\": \"This is the correct and stable spinel structure for NiFe\u2082O\u2084 and is expected to form under high-temperature conditions in air. A 90% yield is consistent with near-complete reaction.\",\n    \"NiO (space group 225)\": \"NiO is a precursor and may persist at grain boundaries or due to incomplete reaction. Its 10% weight is reasonable, especially given the moderate dwell time.\"\n    },\n    \"Interpretation_Likelihood\": 0.85,\n    \"Interpretation_Explanation\": \"A highly plausible interpretation, though the absence of Fe\u2082O\u2083 suggests incomplete capture of possible unreacted precursors. Still, NiFe\u2082O\u2084 dominates, and NiO residue is acceptable.\"\n},\n\n\"I_3\": {\n    \"Likelihoods\": {\n    \"NiFe2O4 (space group 227)\": 0.9,\n    \"Fe2O3 (space group 167)\": 0.6,\n    \"NiO (space group 225)\": 0.6\n    },\n    \"Explanations\": {\n    \"NiFe2O4 (space group 227)\": \"Same as I_2: this is the expected main product under the synthesis conditions, and a 70% yield is realistic.\",\n    \"Fe2O3 (space group 167)\": \"Fe\u2082O\u2083 (R-3c, SG 167) is a stable precursor and may remain unreacted. 20% weight fraction is plausible, especially with diffusion-limited kinetics.\",\n    \"NiO (space group 225)\": \"As a solid precursor, NiO may persist in small amounts. Its presence alongside Fe\u2082O\u2083 indicates partial reaction and is consistent with solid-state synthesis behavior.\"\n    },\n    \"Interpretation_Likelihood\": 0.95,\n    \"Interpretation_Explanation\": \"This is the most chemically and compositionally plausible interpretation. NiFe\u2082O\u2084 is present in high yield, and both NiO and Fe\u2082O\u2083 are reasonable unreacted residues. Combined with the perfect balance score, this is the most likely scenario.\"\n}\n}\n",
        "response": "Here is the evaluation of the given interpretations:\n\n```python\n{\n\"I_1\": {\n    \"Likelihoods\": {\n        \"V3O5 (space group 15)\": 0.8,\n        \"V2O3 (space group 167)\": 0.7,\n        \"V6O13 (space group 69)\": 0.4,\n        \"V5O9 (space group 2)\": 0.4\n    },\n    \"Explanations\": {\n        \"V3O5 (space group 15)\": \"P2\u2081/c (SG 15) is a known polymorph of V\u2083O\u2085. Its formation is plausible under reducing conditions.\",\n        \"V2O3 (space group 167)\": \"R-3c (SG 167) is a stable structure for V\u2082O\u2083. It may form under reducing conditions.\",\n        \"V6O13 (space group 69)\": \"This phase is less common and may form under specific conditions. Its presence at 7.65% is plausible.\",\n        \"V5O9 (space group 2)\": \"This phase is also less common. Its presence at 22.5% suggests a possible kinetic product.\"\n    },\n    \"Interpretation_Likelihood\": 0.65,\n    \"Interpretation_Explanation\": \"This interpretation includes plausible vanadium oxide phases, but the absence of calcium-containing phases is notable.\"\n},\n\n\"I_2\": {\n    \"Likelihoods\": {\n        \"V3O5 (space group 15)\": 0.8,\n        \"V2O3 (space group 167)\": 0.4,\n        \"V6O13 (space group 12)\": 0.2,\n        \"Ca5V3O13 (space group 176)\": 0.8,\n        \"CaO (space group 225)\": 0.6\n    },\n    \"Explanations\": {\n        \"V3O5 (space group 15)\": \"Same as I_1.\",\n        \"V2O3 (space group 167)\": \"Same as I_1.\",\n        \"V6O13 (space group 12)\": \"Different space group than I_1; still plausible but less likely.\",\n        \"Ca5V3O13 (space group 176)\": \"This phase includes calcium and vanadium, consistent with the precursors.\",\n        \"CaO (space group 225)\": \"A simple oxide that may form as a by-product.\"\n    },\n    \"Interpretation_Likelihood\": 0.85,\n    \"Interpretation_Explanation\": \"This interpretation is more comprehensive, including calcium-containing phases and plausible vanadium oxides.\"\n},\n\n\"I_3\": {\n    \"Likelihoods\": {\n        \"V3O5 (space group 15)\": 0.8,\n        \"V2O3 (space group 167)\": 0.6,\n        \"V6O13 (space group 12)\": 0.4,\n        \"CaV3O7 (space group 62)\": 0.7\n    },\n    \"Explanations\": {\n        \"V3O5 (space group 15)\": \"Same as I_1.\",\n        \"V2O3 (space group 167)\": \"Same as I_1.\",\n        \"V6O13 (space group 12)\": \"Same as I_2.\",\n        \"CaV3O7 (space group 62)\": \"This phase includes calcium and vanadium, consistent with the precursors.\"\n    },\n    \"Interpretation_Likelihood\": 0.80,\n    \"Interpretation_Explanation\": \"This interpretation includes plausible phases, but the balance between vanadium and calcium oxides could be improved.\"\n},\n\n\"I_4\": {\n    \"Likelihoods\": {\n        \"V3O5 (space group 15)\": 0.8,\n        \"V2O3 (space group 167)\": 0.7,\n        \"V6O13 (space group 69)\": 0.5\n    },\n    \"Explanations\": {\n        \"V3O5 (space group 15)\": \"Same as I_1.\",\n        \"V2O3 (space group 167)\": \"Same as I_1.\",\n        \"V6O13 (space group 69)\": \"Same as I_1.\"\n    },\n    \"Interpretation_Likelihood\": 0.60,\n    \"Interpretation_Explanation\": \"This interpretation lacks calcium-containing phases, making it less likely.\"\n},\n\n\"I_5\": {\n    \"Likelihoods\": {\n        \"V3O5 (space group 13)\": 0.4,\n        \"V2O3 (space group 167)\": 0.7,\n        \"V6O13 (space group 69)\": 0.5,\n        \"V5O9 (space group 2)\": 0.2\n    },\n    \"Explanations\": {\n        \"V3O5 (space group 13)\": \"Different space group than I_1; less common.\",\n        \"V2O3 (space group 167)\": \"Same as I_1.\",\n        \"V6O13 (space group 69)\": \"Same as I_1.\",\n        \"V5O9 (space group 2)\": \"Less common phase.\"\n    },\n    \"Interpretation_Likelihood\": 0.50,\n    \"Interpretation_Explanation\": \"This interpretation includes less common polymorphs and phases.\"\n},\n\n\"I_6\": {\n    \"Likelihoods\": {\n        \"V3O5 (space group 13)\": 0.2\n    },\n    \"Explanations\": {\n        \"V3O5 (space group 13)\": \"Single-phase interpretation; less likely given the precursors and conditions.\"\n    },\n    \"Interpretation_Likelihood\": 0.20,\n    \"Interpretation_Explanation\": \"This interpretation is highly unlikely, as it does not account for the calcium precursor.\"\n},\n\n\"I_7\": {\n    \"Likelihoods\": {\n        \"V3O5 (space group 15)\": 0.2\n    },\n    \"Explanations\": {\n        \"V3O5 (space group 15)\": \"Same as I_6.\"\n    },\n    \"Interpretation_Likelihood\": 0.20,\n    \"Interpretation_Explanation\": \"This interpretation is highly unlikely, as it does not account for the calcium precursor.\"\n},\n\n\"I_8\": {\n    \"Likelihoods\": {\n        \"V2O3 (space group 167)\": 0.8\n    },\n    \"Explanations\": {\n        \"V2O3 (space group 167)\": \"This is a plausible product; however, it does not account for calcium.\"\n    },\n    \"Interpretation_Likelihood\": 0.30,\n    \"Interpretation_Explanation\": \"This interpretation is unlikely, as it neglects the calcium-containing precursor.\"\n}\n}\n```",
        "Extracted_Dict": {
            "I_1": {
                "Likelihoods": {
                    "V3O5 (space group 15)": 0.8,
                    "V2O3 (space group 167)": 0.7,
                    "V6O13 (space group 69)": 0.4,
                    "V5O9 (space group 2)": 0.4
                },
                "Explanations": {
                    "V3O5 (space group 15)": "P2\u2081/c (SG 15) is a known polymorph of V\u2083O\u2085. Its formation is plausible under reducing conditions.",
                    "V2O3 (space group 167)": "R-3c (SG 167) is a stable structure for V\u2082O\u2083. It may form under reducing conditions.",
                    "V6O13 (space group 69)": "This phase is less common and may form under specific conditions. Its presence at 7.65% is plausible.",
                    "V5O9 (space group 2)": "This phase is also less common. Its presence at 22.5% suggests a possible kinetic product."
                },
                "Interpretation_Likelihood": 0.65,
                "Interpretation_Explanation": "This interpretation includes plausible vanadium oxide phases, but the absence of calcium-containing phases is notable."
            },
            "I_2": {
                "Likelihoods": {
                    "V3O5 (space group 15)": 0.8,
                    "V2O3 (space group 167)": 0.4,
                    "V6O13 (space group 12)": 0.2,
                    "Ca5V3O13 (space group 176)": 0.8,
                    "CaO (space group 225)": 0.6
                },
                "Explanations": {
                    "V3O5 (space group 15)": "Same as I_1.",
                    "V2O3 (space group 167)": "Same as I_1.",
                    "V6O13 (space group 12)": "Different space group than I_1; still plausible but less likely.",
                    "Ca5V3O13 (space group 176)": "This phase includes calcium and vanadium, consistent with the precursors.",
                    "CaO (space group 225)": "A simple oxide that may form as a by-product."
                },
                "Interpretation_Likelihood": 0.85,
                "Interpretation_Explanation": "This interpretation is more comprehensive, including calcium-containing phases and plausible vanadium oxides."
            },
            "I_3": {
                "Likelihoods": {
                    "V3O5 (space group 15)": 0.8,
                    "V2O3 (space group 167)": 0.6,
                    "V6O13 (space group 12)": 0.4,
                    "CaV3O7 (space group 62)": 0.7
                },
                "Explanations": {
                    "V3O5 (space group 15)": "Same as I_1.",
                    "V2O3 (space group 167)": "Same as I_1.",
                    "V6O13 (space group 12)": "Same as I_2.",
                    "CaV3O7 (space group 62)": "This phase includes calcium and vanadium, consistent with the precursors."
                },
                "Interpretation_Likelihood": 0.8,
                "Interpretation_Explanation": "This interpretation includes plausible phases, but the balance between vanadium and calcium oxides could be improved."
            },
            "I_4": {
                "Likelihoods": {
                    "V3O5 (space group 15)": 0.8,
                    "V2O3 (space group 167)": 0.7,
                    "V6O13 (space group 69)": 0.5
                },
                "Explanations": {
                    "V3O5 (space group 15)": "Same as I_1.",
                    "V2O3 (space group 167)": "Same as I_1.",
                    "V6O13 (space group 69)": "Same as I_1."
                },
                "Interpretation_Likelihood": 0.6,
                "Interpretation_Explanation": "This interpretation lacks calcium-containing phases, making it less likely."
            },
            "I_5": {
                "Likelihoods": {
                    "V3O5 (space group 13)": 0.4,
                    "V2O3 (space group 167)": 0.7,
                    "V6O13 (space group 69)": 0.5,
                    "V5O9 (space group 2)": 0.2
                },
                "Explanations": {
                    "V3O5 (space group 13)": "Different space group than I_1; less common.",
                    "V2O3 (space group 167)": "Same as I_1.",
                    "V6O13 (space group 69)": "Same as I_1.",
                    "V5O9 (space group 2)": "Less common phase."
                },
                "Interpretation_Likelihood": 0.5,
                "Interpretation_Explanation": "This interpretation includes less common polymorphs and phases."
            },
            "I_6": {
                "Likelihoods": {
                    "V3O5 (space group 13)": 0.2
                },
                "Explanations": {
                    "V3O5 (space group 13)": "Single-phase interpretation; less likely given the precursors and conditions."
                },
                "Interpretation_Likelihood": 0.2,
                "Interpretation_Explanation": "This interpretation is highly unlikely, as it does not account for the calcium precursor."
            },
            "I_7": {
                "Likelihoods": {
                    "V3O5 (space group 15)": 0.2
                },
                "Explanations": {
                    "V3O5 (space group 15)": "Same as I_6."
                },
                "Interpretation_Likelihood": 0.2,
                "Interpretation_Explanation": "This interpretation is highly unlikely, as it does not account for the calcium precursor."
            },
            "I_8": {
                "Likelihoods": {
                    "V2O3 (space group 167)": 0.8
                },
                "Explanations": {
                    "V2O3 (space group 167)": "This is a plausible product; however, it does not account for calcium."
                },
                "Interpretation_Likelihood": 0.3,
                "Interpretation_Explanation": "This interpretation is unlikely, as it neglects the calcium-containing precursor."
            }
        }
    }
}
